Repository: lukezhr/ReflectanceCNN

# ReflectanceCNN
A CNN with high accuracy (R^2 score of 0.98 on simulated test data) for extracting optical constants (n and k) of multilayer thin film semiconductors from reflectance data.

File: src/reflectance/database_nk/AgI.csv
photon energy (eV),n,k
1.00,2.000,0.00
1.653,2.067,0.00
1.697,2.076,0.00
1.758,2.086,0.00
1.823,2.102,0.00
1.894,2.122,0.00
1.971,2.145,0.00
2.053,2.171,0.00
2.143,2.202,0.00
2.242,2.241,0.00
2.350,2.280,6E-7
2.468,2.320,1.0E-6,2.327
2.600,2.340,1.8E-6,2.378
2.685,2.394,2.3E-6
2.720,2.424,0.010,3.3E-6
2.750,2.261,0.030,0.046
2.790,2.290,0.055
2.830,2.366,0.078
2.870,2.430,0.221,0.121
2.910,2.284,0.453
2.950,2.121,0.457
2.990,2.160,0.356
3.070,2.194,0.303
3.110,2.169,0.307
3.150,2.153,0.309
3.190,2.148,0.310
3.230,2.149,0.312
3.270,2.144,0.313
3.310,2.138,0.316
3.340,2.133,0.319
3.380,2.129,0.322
3.420,2.125,0.327
3.460,2.122,0.335
3.500,2.123,0.344
3.540,2.123,0.356
3.580,2.125,0.367
3.620,2.117,0.390
3.660,2.112,0.414
3.700,2.100,0.438
3.740,2.074,0.460
3.780,2.048,0.486
3.820,2.029,0.505
3.860,2.015,0.519
3.9,2.001,0.535

File: src/reflectance/database_nk/Al2O3.csv
photon energy (eV),n,k
10.0,2.519,0.629
9.0,2.338,0.108
8.0,2.075,0.032
7.0,1.939,0.007
6.0,1.834,0.000
5.5,1.834,0.000
5.0,1.834,0.000
4.9,1.834,0.000
4.8,1.834,0.000
4.7,1.834,0.000
4.6,1.831,0.000
4.5,1.827,0.000
4.4,1.823,0.000
4.3,1.820,0.000
4.2,1.817,0.000
4.1,1.813,0.000
4.0,1.810,0.000
3.9,1.807,0.000
3.8,1.804,0.000
3.7,1.801,0.000
3.6,1.799,0.000
3.5,1.796,0.000
3.4,1.794,0.000
3.3,1.791,0.000
3.2,1.789,0.000
3.1,1.787,0.000
3.0,1.784,0.000
2.9,1.782,0.000
2.8,1.780,0.000
2.7,1.779,0.000
2.6,1.777,0.000
2.5,1.775,0.000
2.4,1.773,0.000
2.3,1.771,0.000
2.2,1.770,0.000
2.1,1.768,0.000
2.0,1.767,0.000
1.9,1.765,0.000
1.8,1.764,0.000
1.7,1.762,0.000
1.6,1.761,0.000
1.5,1.759,0.000
1.4,1.758,0.000
1.3,1.757,0.000
1.2,1.755,0.000
1.1,1.753,0.000
1.0,1.751,0.000
0.9,1.749,0.000
0.8,1.746,0.000
0.7,1.742,0.000
0.6,1.735,0.000
0.5,1.726,0.000
0.48,1.723,0.000
0.47,1.721,0.000
0.46,1.719,0.000
0.45,1.716,0.000
0.43,1.714,0.000
0.42,1.712,0.000
0.41,1.709,0.000
0.40,1.707,0.000
0.38,1.705,0.000
0.37,1.701,0.000
0.36,1.697,0.000
0.35,1.692,0.000
0.33,1.687,0.000
0.32,1.681,0.000
0.31,1.674,0.000
0.30,1.667,0.000
0.29,1.658,0.000
0.27,1.647,0.000
0.26,1.636,0.000
0.25,1.624,0.000
0.24,1.607,0.000
0.2232,1.594,0.002
0.2108,1.571,0.003
0.1984,1.542,0.004
0.1860,1.506,0.004
0.1736,1.459,0.006
0.1612,1.396,0.008
0.1488,1.307,0.011
0.1364,1.174,0.018
0.1240,0.950,0.033
0.1228,0.918,0.035
0.1215,0.884,0.038
0.1203,0.846,0.042
0.1190,0.805,0.046
0.1178,0.759,0.051
0.1166,0.709,0.057
0.1153,0.651,0.066
0.1141,0.585,0.077
0.1128,0.507,0.093
0.1116,0.413,0.121
0.1104,0.298,0.176
0.1091,0.193,0.288
0.1079,0.140,0.419
0.1066,0.117,0.535
0.1054,0.104,0.639
0.1042,0.096,0.734
0.1029,0.092,0.825
0.1017,0.089,0.912
0.1004,0.087,0.998
0.09920,0.086,1.083
0.09796,0.086,1.167
0.09672,0.087,1.253
0.09548,0.089,1.340
0.09424,0.091,1.430
0.09300,0.094,1.523
0.09176,0.098,1.620
0.09052,0.102,1.721
0.08928,0.108,1.830
0.08804,0.116,1.946
0.08680,0.127,2.073

File: src/reflectance/database_nk/Bi2O3.csv
photon energy (eV),n,k
3.0996051,2.3545198,0
3.0582423,2.3513021,0
3.0169408,2.3477745,0
2.9755969,2.3439317,0
2.9342594,2.3397694,0
2.8929744,2.3352826,0
2.8516538,2.3304675,0
2.810286,2.32532,0
2.7689879,2.3198373,0
2.7276251,2.3140168,0
2.6863153,2.307857,0
2.6449962,2.3013575,0
2.6036708,2.2945187,0
2.5623453,2.2873433,0
2.5209777,2.2798352,0
2.4796841,2.2720013,0
2.4383299,2.2638514,0
2.3970344,2.255399,0
2.3556809,2.2466624,0
2.3143473,2.2376654,0
2.2730207,2.2284405,0
2.2316978,2.2190297,0
2.1903789,2.2094891,0
2.1490338,2.1998947,0
2.1077147,2.1903517,0
2.0664034,2.1810153,0
2.0250585,2.1721547,0
1.9837472,2.1643813,0
1.9424127,2.1574814,0
1.9010733,2.1511502,0
1.8597537,2.1452694,0
1.8184301,2.1397674,0
1.7770927,2.1345942,0
1.7357684,2.1297126,0
1.6944444,2.1250939,0
1.6531227,2.1207144,0
1.6117963,2.116555,0
1.570454,2.1125991,0
1.52914,2.1088333,0
1.4878163,2.1052451,0
1.4464872,2.101824,0
1.405159,2.0985613,0
1.3638275,2.0954485,0
1.3224981,2.0924783,0
1.2811726,2.089644,0
1.2398421,2.0869401,0

File: src/reflectance/database_nk/Bi2O3_k.csv
photon energy (eV),n,k

3.0996051,2.3545198,0.81933516
3.0582423,2.3513021,0.7867561
3.0169408,2.3477745,0.75541794
2.9755969,2.3439317,0.72524214
2.9342594,2.3397694,0.69625688
2.8929744,2.3352826,0.66847444
2.8516538,2.3304675,0.64181101
2.810286,2.32532,0.61623293
2.7689879,2.3198373,0.59177858
2.7276251,2.3140168,0.5683319
2.6863153,2.307857,0.5459218
2.6449962,2.3013575,0.52447349
2.6036708,2.2945187,0.50394905
2.5623453,2.2873433,0.48431149
2.5209777,2.2798352,0.46550244
2.4796841,2.2720013,0.44753432
2.4383299,2.2638514,0.43030986
2.3970344,2.255399,0.41384149
2.3556809,2.2466624,0.39804652
2.3143473,2.2376654,0.38292083
2.2730207,2.2284405,0.3684257
2.2316978,2.2190297,0.35452756
2.1903789,2.2094891,0.34119585
2.1490338,2.1998947,0.32839197
2.1077147,2.1903517,0.31610432
2.0664034,2.1810153,0.30430043
2.0250585,2.1721547,0.29294372
1.9837472,2.1643813,0.28202879
1.9424127,2.1574814,0.27151784
1.9010733,2.1511502,0.26139444
1.8597537,2.1452694,0.25164407
1.8184301,2.1397674,0.24224165
1.7770927,2.1345942,0.23316689
1.7357684,2.1297126,0.2244084
1.6944444,2.1250939,0.21594696
1.6531227,2.1207144,0.20776734
1.6117963,2.116555,0.19985351
1.570454,2.1125991,0.1921896
1.52914,2.1088333,0.18477045
1.4878163,2.1052451,0.17757653
1.4464872,2.101824,0.17059682
1.405159,2.0985613,0.16382113
1.3638275,2.0954485,0.15723805
1.3224981,2.0924783,0.15083827
1.2811726,2.089644,0.14461231
1.2398421,2.0869401,0.1385496

File: src/reflectance/database_nk/Ni2Si.csv
photon energy (eV),n,k
0.09,8.72392,18.8938
0.1,8.57076,18.4077
0.11,8.40051,17.9002
0.12,8.21547,17.3749
0.13,8.018,16.8351
0.14,7.81043,16.2845
0.15,7.59509,15.7265
0.16,7.37432,15.1645
0.17,7.15045,14.6022
0.18,6.92583,14.043
0.19,6.70278,13.4903
0.2,6.48364,12.9478
0.21,6.27075,12.4189
0.22,6.06644,11.907
0.23,5.87305,11.4157
0.24,5.69291,10.9486
0.25,5.52837,10.509
0.26,5.38175,10.1005
0.27,5.25539,9.72657
0.28,5.15162,9.39073
0.29,5.07279,9.09648
0.3,5.02123,8.84729
0.31,4.86193,8.4915
0.32,4.80553,8.3158
0.33,4.74846,7.93778
0.34,4.63929,7.77596
0.35,4.57775,7.61902
0.36,4.51589,7.38396
0.37,4.46013,7.17184
0.38,4.37093,7.02292
0.39,4.32967,6.89886
0.4,4.28719,6.65607
0.41,4.21418,6.55293
0.42,4.16235,6.42593
0.43,4.1246,6.25774
0.44,4.08956,6.12832
0.45,4.03701,6.01941
0.46,4.00904,5.91732
0.47,3.97808,5.73969
0.48,3.9359,5.66865
0.49,3.91185,5.55667
0.5,3.87988,5.41262
0.51,3.86411,5.28375
0.52,3.83151,5.19353
0.53,3.82283,5.11756
0.54,3.81521,4.97095
0.55,3.79922,4.9109
0.56,3.79804,4.83631
0.57,3.79803,4.71997
0.58,3.79837,4.61225
0.59,3.80587,4.55911
0.6,3.81231,4.51439
0.61,3.81826,4.41641
0.62,3.83321,4.3758
0.63,3.84712,4.33901
0.64,3.87128,4.27207
0.65,3.89608,4.21416
0.66,3.91871,4.17954
0.67,3.93323,4.14985
0.68,3.95861,4.08442
0.69,3.9665,4.05862
0.7,3.97342,4.04007
0.71,3.98357,4.01697
0.72,3.99239,3.99034
0.73,3.97616,3.97354
0.74,3.96849,3.95724
0.75,3.94939,3.93941
0.76,3.9338,3.94033
0.77,3.91362,3.93965
0.78,3.88201,3.93884
0.79,3.85547,3.94119
0.8,3.82478,3.90756
0.81,3.80883,3.88825
0.82,3.77689,3.89025
0.83,3.7592,3.89008
0.84,3.73921,3.88976
0.85,3.71626,3.89012
0.86,3.69063,3.88985
0.87,3.67598,3.88877
0.88,3.66354,3.86889
0.89,3.63821,3.85203
0.9,3.6267,3.83935
0.91,3.61328,3.84062
0.92,3.59007,3.8381
0.93,3.56445,3.8178
0.94,3.55012,3.80005
0.95,3.53336,3.79023
0.96,3.50252,3.77869
0.97,3.48794,3.76272
0.98,3.46684,3.73258
0.99,3.4384,3.71377
1,3.41892,3.6929
1.01,3.40389,3.68996
1.02,3.39219,3.67036
1.03,3.36004,3.65408
1.04,3.34205,3.64094
1.05,3.32147,3.63281
1.06,3.30356,3.61456
1.07,3.29275,3.59361
1.08,3.27802,3.59054
1.09,3.2658,3.5499
1.1,3.24747,3.54043
1.11,3.23888,3.54219
1.12,3.22479,3.53359
1.13,3.20437,3.51507
1.14,3.18614,3.49481
1.15,3.17102,3.49096
1.16,3.16309,3.49243
1.17,3.1438,3.48184
1.18,3.13185,3.46415
1.19,3.11837,3.44395
1.2,3.10619,3.44152
1.21,3.08912,3.44216
1.22,3.07439,3.42994
1.23,3.06224,3.39657
1.24,3.03687,3.39173
1.25,3.02525,3.39229
1.26,3.01133,3.3918
1.27,2.99108,3.39125
1.28,2.97254,3.37193
1.29,2.95795,3.35535
1.3,2.94589,3.34107
1.31,2.92041,3.34267
1.32,2.90887,3.34303
1.33,2.89512,3.33579
1.34,2.87274,3.31686
1.35,2.84644,3.29707
1.36,2.82431,3.29174
1.37,2.80981,3.29276
1.38,2.78465,3.2924
1.39,2.77308,3.29039
1.4,2.75899,3.24864
1.41,2.73895,3.24258
1.42,2.72021,3.23853
1.43,2.70567,3.21907
1.44,2.69371,3.20012
1.45,2.66829,3.19193
1.46,2.65659,3.19359
1.47,2.64251,3.18779
1.48,2.62266,3.16814
1.49,2.6038,3.14823
1.5,2.58894,3.14289
1.51,2.5809,3.1265
1.52,2.56182,3.11088
1.53,2.54981,3.09357
1.54,2.53596,3.08886
1.55,2.5243,3.06866
1.56,2.50689,3.0496
1.57,2.49198,3.04271
1.58,2.48384,3.04373
1.59,2.46486,3.03833
1.6,2.45282,3.00467
1.61,2.43876,2.99288
1.62,2.42897,2.99434
1.63,2.41938,2.97323
1.64,2.40509,2.94459
1.65,2.3929,2.9433
1.66,2.37392,2.94556
1.67,2.36837,2.91782
1.68,2.36098,2.89257
1.69,2.34316,2.89485
1.7,2.33185,2.89194
1.71,2.32512,2.87155
1.72,2.3156,2.85384
1.73,2.29632,2.8436
1.74,2.29068,2.84513
1.75,2.28334,2.83825
1.76,2.26565,2.79617
1.77,2.25425,2.7943
1.78,2.24716,2.79501
1.79,2.24138,2.78048
1.8,2.22886,2.76447
1.81,2.22031,2.7454
1.82,2.20574,2.74202
1.83,2.19632,2.72138
1.84,2.18639,2.70292
1.85,2.17933,2.69494
1.86,2.17345,2.68169
1.87,2.16062,2.66534
1.88,2.15492,2.64586
1.89,2.14782,2.64465
1.9,2.14463,2.64636
1.91,2.1284,2.61332
1.92,2.12847,2.59386
1.93,2.12509,2.59585
1.94,2.112,2.59271
1.95,2.10857,2.56058
1.96,2.10885,2.54518
1.97,2.09926,2.54564
1.98,2.0893,2.54446
1.99,2.08952,2.52471
2,2.08642,2.50792
2.01,2.07324,2.49488
2.02,2.0697,2.49619
2.03,2.07002,2.49482
2.04,2.06058,2.46582
2.05,2.05053,2.44553
2.06,2.05036,2.44606
2.07,2.05076,2.44572
2.08,2.04455,2.44705
2.09,2.03835,2.43701
2.1,2.03126,2.41893
2.11,2.02969,2.39902
2.12,2.02168,2.39626
2.13,2.01433,2.39529
2.14,2.01135,2.39699
2.15,2.01195,2.359
2.16,2.00949,2.34512
2.17,2.00192,2.34674
2.18,1.99402,2.34634
2.19,1.99214,2.34596
2.2,1.98552,2.32697
2.21,1.97932,2.31066
2.22,1.97265,2.29562
2.23,1.97296,2.29717
2.24,1.9729,2.29699
2.25,1.96362,2.2959
2.26,1.95347,2.29666
2.27,1.95362,2.25717
2.28,1.95071,2.24575
2.29,1.93748,2.24655
2.3,1.93391,2.24723
2.31,1.93419,2.24751
2.32,1.93254,2.24163
2.33,1.92475,2.22223
2.34,1.91744,2.20303
2.35,1.91422,2.19624
2.36,1.9147,2.19708
2.37,1.91297,2.19716
2.38,1.89994,2.19709
2.39,1.89501,2.1718
2.4,1.89527,2.14717
2.41,1.89435,2.14744
2.42,1.88645,2.14714
2.43,1.87955,2.14731
2.44,1.8754,2.14721
2.45,1.87593,2.14747
2.46,1.87546,2.12295
2.47,1.87615,2.09751
2.48,1.86224,2.09775
2.49,1.85573,2.09732
2.5,1.85623,2.09703
2.51,1.85683,2.09858
2.52,1.85166,2.08511
2.53,1.84505,2.06823
2.54,1.83739,2.04872
2.55,1.83686,2.04804
2.56,1.83707,2.0473
2.57,1.83106,2.0471
2.58,1.82727,2.04958
2.59,1.82262,2.0236
2.6,1.81699,1.9961
2.61,1.81783,1.99859
2.62,1.81087,1.99789
2.63,1.80744,1.99777
2.64,1.80771,1.99811
2.65,1.80817,1.99445
2.66,1.80313,1.96186
2.67,1.79775,1.94759
2.68,1.79822,1.94827
2.69,1.79789,1.94763
2.7,1.79839,1.94908
2.71,1.79266,1.93503
2.72,1.78625,1.91839
2.73,1.77879,1.89903
2.74,1.77879,1.8987
2.75,1.77855,1.898
2.76,1.77863,1.89788
2.77,1.77869,1.89944
2.78,1.77866,1.88581
2.79,1.77862,1.86903
2.8,1.77865,1.84952
2.81,1.77871,1.84875
2.82,1.77864,1.84822
2.83,1.77846,1.84851
2.84,1.77903,1.84869
2.85,1.77334,1.84859
2.86,1.76689,1.84632
2.87,1.75942,1.8152
2.88,1.75936,1.79808
2.89,1.75912,1.79892
2.9,1.75922,1.79874
2.91,1.75927,1.79865
2.92,1.75923,1.79869
2.93,1.75921,1.79903
2.94,1.75924,1.79871
2.95,1.75924,1.79716
2.96,1.75922,1.7772
2.97,1.75922,1.76001
2.98,1.75924,1.74791
2.99,1.75923,1.74931
3,1.75922,1.74896
3.01,1.75923,1.74887
3.02,1.75924,1.74919
3.03,1.75922,1.74864
3.04,1.75922,1.74863
3.05,1.75924,1.72971
3.06,1.75924,1.71341
3.07,1.75921,1.6983
3.08,1.75923,1.69964
3.09,1.75928,1.69909
3.1,1.75922,1.69909
3.11,1.75905,1.69923
3.12,1.75962,1.69903
3.13,1.75413,1.69907
3.14,1.74764,1.70004
3.15,1.74008,1.69214
3.16,1.73992,1.67332
3.17,1.7397,1.65348
3.18,1.7398,1.64886
3.19,1.73985,1.64923
3.2,1.73981,1.64951
3.21,1.73979,1.64934
3.22,1.73982,1.64938
3.23,1.73982,1.64947
3.24,1.7398,1.64915
3.25,1.73981,1.64911
3.26,1.73982,1.65095
3.27,1.73981,1.63298
3.28,1.7398,1.59828
3.29,1.73981,1.60039
3.3,1.73981,1.59941
3.31,1.73981,1.5994
3.32,1.73981,1.59966
3.33,1.73981,1.59967
3.34,1.73981,1.5995
3.35,1.73981,1.59948
3.36,1.73981,1.59975
3.37,1.73981,1.59979
3.38,1.73981,1.59877
3.39,1.73981,1.60074
3.4,1.73981,1.56513
3.41,1.73981,1.54826
3.42,1.73981,1.54997
3.43,1.73981,1.55007
3.44,1.73981,1.54971
3.45,1.73981,1.54969
3.46,1.73981,1.54986
3.47,1.73981,1.54985
3.48,1.73981,1.5497
3.49,1.73981,1.54972
3.5,1.73981,1.54997
3.51,1.73981,1.54992
3.52,1.73981,1.54899
3.53,1.73981,1.55124
3.54,1.73981,1.51786
3.55,1.73981,1.49834
3.56,1.73981,1.50033
3.57,1.73981,1.50022
3.58,1.73981,1.49988
3.59,1.73981,1.49996
3.6,1.73981,1.50005
3.61,1.73981,1.49999
3.62,1.73981,1.5
3.63,1.73981,1.50003
3.64,1.73981,1.49993
3.65,1.73981,1.49998
3.66,1.73981,1.50028
3.67,1.73983,1.49979
3.68,1.73978,1.49912
3.69,1.73978,1.47958
3.7,1.7407,1.46291
3.71,1.75295,1.44919
3.72,1.75948,1.45065
3.73,1.75916,1.45024
3.74,1.75924,1.45009
3.75,1.75924,1.45022
3.76,1.75923,1.45026
3.77,1.75923,1.45019
3.78,1.75923,1.45019
3.79,1.75923,1.45023
3.8,1.75923,1.45022
3.81,1.75923,1.4502
3.82,1.75923,1.45021
3.83,1.75923,1.45022
3.84,1.75924,1.45021
3.85,1.75923,1.45021
3.86,1.75922,1.45021
3.87,1.75924,1.45021
3.88,1.75924,1.45021
3.89,1.75921,1.45021
3.9,1.75922,1.45021
3.91,1.75928,1.45021
3.92,1.75923,1.45021
3.93,1.75907,1.45021
3.94,1.75939,1.45021
3.95,1.75959,1.45021
3.96,1.7757,1.45021
3.97,1.77894,1.45021
3.98,1.77875,1.45021
3.99,1.77856,1.45021
4,1.77863,1.45021
4.01,1.77868,1.45021
4.02,1.77865,1.45021
4.03,1.77863,1.45021
4.04,1.77865,1.45021
4.05,1.77866,1.45021
4.06,1.77864,1.45021
4.07,1.77864,1.45021
4.08,1.77866,1.45021
4.09,1.77865,1.45021
4.1,1.77864,1.45021
4.11,1.77864,1.45021
4.12,1.77869,1.45021
4.13,1.77863,1.45021
4.14,1.7784,1.45021
4.15,1.76744,1.45021
4.16,1.75903,1.45021
4.17,1.75929,1.45021
4.18,1.75921,1.45021
4.19,1.75923,1.45021
4.2,1.75923,1.45021
4.21,1.75923,1.45021
4.22,1.75923,1.45021
4.23,1.75923,1.45021
4.24,1.75923,1.45021
4.25,1.75923,1.45021
4.26,1.75923,1.45021
4.27,1.75923,1.45021
4.28,1.75923,1.45021
4.29,1.75923,1.45021
4.3,1.75923,1.45021
4.31,1.75922,1.45021
4.32,1.75922,1.45021
4.33,1.75927,1.45021
4.34,1.7592,1.45021
4.35,1.75904,1.45021
4.36,1.74827,1.45021
4.37,1.73963,1.45021
4.38,1.73987,1.45021
4.39,1.73979,1.45021
4.4,1.73982,1.45021
4.41,1.73981,1.45021
4.42,1.73979,1.45021
4.43,1.73983,1.45021
4.44,1.73984,1.45021
4.45,1.73974,1.45021
4.46,1.73976,1.45021
4.47,1.7402,1.45021
4.48,1.73665,1.45021
4.49,1.72947,1.45021
4.5,1.72167,1.45021
4.51,1.72026,1.45021
4.52,1.72028,1.45021
4.53,1.72044,1.45021
4.54,1.72043,1.45021
4.55,1.72035,1.45021
4.56,1.72035,1.45021
4.57,1.72045,1.45021
4.58,1.72048,1.45021
4.59,1.72009,1.45021
4.6,1.72076,1.45021
4.61,1.70642,1.45021
4.62,1.70044,1.45021
4.63,1.70103,1.45021
4.64,1.70107,1.45021
4.65,1.70095,1.45021
4.66,1.70098,1.45021
4.67,1.701,1.45021
4.68,1.70092,1.45021
4.69,1.701,1.45021
4.7,1.70126,1.45021
4.71,1.6988,1.45021
4.72,1.69123,1.45021
4.73,1.68365,1.45021
4.74,1.68129,1.45021
4.75,1.68149,1.45021
4.76,1.68165,1.45021
4.77,1.68165,1.45021
4.78,1.68138,1.4502
4.79,1.6815,1.45021
4.8,1.67418,1.45022
4.81,1.6678,1.45021
4.82,1.66182,1.4502
4.83,1.66233,1.45022
4.84,1.66209,1.45022
4.85,1.66214,1.45019
4.86,1.66224,1.4502
4.87,1.66185,1.45025
4.88,1.66257,1.45021
4.89,1.64859,1.45014
4.9,1.64215,1.45024
4.91,1.64277,1.45035
4.92,1.64283,1.45004
4.93,1.64271,1.44974
4.94,1.64263,1.45197
4.95,1.64271,1.42955
4.96,1.64308,1.39876
4.97,1.6399,1.40118
4.98,1.6326,1.40037
4.99,1.62482,1.40025
5,1.62313,1.40046
5.01,1.62325,1.40048
5.02,1.62337,1.40038
5.03,1.62326,1.4004
5.04,1.62333,1.40045
5.05,1.62356,1.40042
5.06,1.62136,1.4004
5.07,1.6137,1.40042
5.08,1.60618,1.40043
5.09,1.60359,1.40041
5.1,1.60387,1.40041
5.11,1.60396,1.40043
5.12,1.60389,1.40042
5.13,1.60385,1.40041
5.14,1.60387,1.40042
5.15,1.60407,1.40042
5.16,1.60058,1.40042
5.17,1.58733,1.40042
5.18,1.58433,1.40042
5.19,1.58449,1.40042
5.2,1.58449,1.40042
5.21,1.58447,1.40042
5.22,1.58445,1.40042
5.23,1.58447,1.40042
5.24,1.58454,1.40042
5.25,1.58439,1.40042
5.26,1.58432,1.40042
5.27,1.57629,1.40042
5.28,1.57461,1.40042
5.29,1.57473,1.40042
5.3,1.5748,1.40042
5.31,1.57475,1.40042
5.32,1.57476,1.40041
5.33,1.57478,1.40042
5.34,1.57471,1.40043
5.35,1.5747,1.40042
5.36,1.57509,1.40041
5.37,1.57138,1.40043
5.38,1.56476,1.40042
5.39,1.56522,1.4004
5.4,1.56503,1.40042
5.41,1.56498,1.40044
5.42,1.56506,1.40041
5.43,1.56512,1.40039
5.44,1.56502,1.40046
5.45,1.56493,1.40045
5.46,1.56517,1.40033
5.47,1.56563,1.40039
5.48,1.56178,1.40072
5.49,1.55723,1.40028
5.5,1.55557,1.3992

File: src/reflectance/database_nk/Ni3Si.csv
photon energy (eV),n,k
0.09,7.26346,11.6025
0.1,7.35612,11.2515
0.11,7.43854,10.891
0.12,7.51082,10.5236
0.13,7.57308,10.1521
0.14,7.62541,9.77913
0.15,7.66795,9.40747
0.16,7.70079,9.03982
0.17,7.72406,8.6789
0.18,7.73785,8.32742
0.19,7.74228,7.9881
0.2,7.73747,7.66364
0.21,7.72352,7.35678
0.22,7.70054,7.07022
0.23,7.66865,6.80668
0.24,7.62796,6.56888
0.25,7.57858,6.35953
0.26,7.52061,6.18135
0.27,7.45418,6.03706
0.28,7.37939,5.92937
0.29,7.29636,5.86099
0.3,7.20519,5.83465
0.31,7.16607,5.58622
0.32,7.12553,5.47938
0.33,7.0428,5.27067
0.34,7.00886,5.15119
0.35,6.97473,5.01688
0.36,6.94509,4.88032
0.37,6.917,4.7582
0.38,6.91079,4.64069
0.39,6.90726,4.53358
0.4,6.92724,4.35162
0.41,6.94631,4.27804
0.42,6.9665,4.19244
0.43,7.01481,4.11703
0.44,7.05386,4.06559
0.45,7.08885,4.04228
0.46,7.1295,4.0203
0.47,7.21216,4.02818
0.48,7.24034,4.04453
0.49,7.27662,4.06983
0.5,7.32929,4.10779
0.51,7.36357,4.14558
0.52,7.39119,4.17858
0.53,7.40651,4.25205
0.54,7.40009,4.30363
0.55,7.38424,4.36136
0.56,7.36366,4.42122
0.57,7.31759,4.46992
0.58,7.27654,4.51926
0.59,7.23498,4.5708
0.6,7.19725,4.65078
0.61,7.1146,4.69718
0.62,7.0768,4.75116
0.63,7.02541,4.79883
0.64,6.96139,4.83628
0.65,6.89027,4.87762
0.66,6.84253,4.93258
0.67,6.79925,4.95501
0.68,6.70395,4.98567
0.69,6.66156,5.01714
0.7,6.60985,5.04057
0.71,6.54014,5.06627
0.72,6.46484,5.08132
0.73,6.41788,5.10012
0.74,6.37774,5.11139
0.75,6.28982,5.12262
0.76,6.24645,5.13411
0.77,6.19421,5.14642
0.78,6.13386,5.14469
0.79,6.0592,5.16588
0.8,6.01262,5.1773
0.81,5.97503,5.17595
0.82,5.89512,5.18272
0.83,5.85046,5.19463
0.84,5.79771,5.20698
0.85,5.74794,5.21974
0.86,5.68178,5.23243
0.87,5.63348,5.25159
0.88,5.5512,5.26232
0.89,5.51339,5.28012
0.9,5.47652,5.30131
0.91,5.39345,5.31277
0.92,5.34209,5.32946
0.93,5.27969,5.34498
0.94,5.22837,5.35671
0.95,5.13784,5.3796
0.96,5.08462,5.39025
0.97,5.03076,5.3916
0.98,4.93791,5.40431
0.99,4.87661,5.41712
1,4.79902,5.41991
1.01,4.73569,5.4202
1.02,4.63451,5.42067
1.03,4.59272,5.40947
1.04,4.54452,5.38819
1.05,4.40056,5.39046
1.06,4.31697,5.36156
1.07,4.24727,5.34278
1.08,4.19187,5.31804
1.09,4.08645,5.29513
1.1,4.03796,5.27229
1.11,3.98758,5.24908
1.12,3.89773,5.22425
1.13,3.83433,5.19131
1.14,3.78131,5.14512
1.15,3.73503,5.10792
1.16,3.65669,5.08259
1.17,3.61824,5.05994
1.18,3.57302,5.03794
1.19,3.51053,4.9994
1.2,3.46867,4.97189
1.21,3.4389,4.93343
1.22,3.40822,4.89623
1.23,3.3538,4.87024
1.24,3.3271,4.84758
1.25,3.29364,4.82526
1.26,3.24543,4.78758
1.27,3.2178,4.76108
1.28,3.18741,4.73604
1.29,3.16264,4.6997
1.3,3.11227,4.66498
1.31,3.09284,4.63486
1.32,3.0726,4.61268
1.33,3.0325,4.57583
1.34,3.00525,4.54883
1.35,2.97525,4.52343
1.36,2.95082,4.49938
1.37,2.90015,4.47629
1.38,2.88055,4.45362
1.39,2.86038,4.43048
1.4,2.82745,4.39437
1.41,2.7934,4.36673
1.42,2.76464,4.34137
1.43,2.72639,4.31724
1.44,2.71242,4.29413
1.45,2.69801,4.27321
1.46,2.65997,4.23137
1.47,2.64184,4.20933
1.48,2.61979,4.18453
1.49,2.59395,4.1597
1.5,2.5713,4.13496
1.51,2.55133,4.11914
1.52,2.53375,4.10702
1.53,2.50184,4.06494
1.54,2.48779,4.04263
1.55,2.4651,4.01783
1.56,2.44002,3.99241
1.57,2.41666,3.97991
1.58,2.39675,3.96122
1.59,2.38229,3.93988
1.6,2.352,3.89871
1.61,2.33306,3.87596
1.62,2.31049,3.85085
1.63,2.29333,3.82599
1.64,2.2716,3.80146
1.65,2.25858,3.7798
1.66,2.24711,3.73715
1.67,2.22217,3.7242
1.68,2.20939,3.70915
1.69,2.19428,3.6842
1.7,2.17775,3.6587
1.71,2.15576,3.64507
1.72,2.14287,3.62894
1.73,2.13135,3.58635
1.74,2.10663,3.5654
1.75,2.09347,3.54181
1.76,2.07829,3.5173
1.77,2.06244,3.49241
1.78,2.03951,3.46777
1.79,2.03264,3.452
1.8,2.02734,3.42022
1.81,2.01025,3.39866
1.82,1.99699,3.37521
1.83,1.98154,3.35049
1.84,1.97273,3.33911
1.85,1.95292,3.3168
1.86,1.94583,3.29577
1.87,1.93999,3.2531
1.88,1.92795,3.23222
1.89,1.92086,3.21036
1.9,1.91359,3.19891
1.91,1.89958,3.1735
1.92,1.88418,3.14925
1.93,1.87845,3.12373
1.94,1.87239,3.10252
1.95,1.86039,3.08599
1.96,1.85373,3.07254
1.97,1.84244,3.04731
1.98,1.83459,3.02137
1.99,1.83577,3.00639
2,1.82525,2.97376
2.01,1.81536,2.95123
2.02,1.81219,2.93397
2.03,1.80522,2.92086
2.04,1.79705,2.89562
2.05,1.79585,2.87004
2.06,1.77965,2.85501
2.07,1.77659,2.83565
2.08,1.77747,2.81509
2.09,1.77004,2.79743
2.1,1.75716,2.78462
2.11,1.75775,2.75878
2.12,1.75729,2.7465
2.13,1.74985,2.72646
2.14,1.74347,2.69807
2.15,1.73775,2.68829
2.16,1.73842,2.67233
2.17,1.73871,2.64918
2.18,1.73361,2.63717
2.19,1.7187,2.62028
2.2,1.71918,2.58992
2.21,1.71874,2.57828
2.22,1.71878,2.56678
2.23,1.71894,2.55104
2.24,1.71902,2.5276
2.25,1.71861,2.51572
2.26,1.71888,2.50098
2.27,1.7035,2.48345
2.28,1.69909,2.47227
2.29,1.69946,2.45217
2.3,1.69962,2.43323
2.31,1.69951,2.42187
2.32,1.69947,2.40924
2.33,1.69952,2.39487
2.34,1.69953,2.37754
2.35,1.6995,2.35337
2.36,1.6995,2.33889
2.37,1.69952,2.3274
2.38,1.69951,2.31555
2.39,1.6995,2.30294
2.4,1.69951,2.2892
2.41,1.69951,2.27096
2.42,1.69951,2.25941
2.43,1.69951,2.2481
2.44,1.69951,2.23671
2.45,1.69951,2.2249
2.46,1.69951,2.20736
2.47,1.69951,2.19375
2.48,1.69951,2.19544
2.49,1.69951,2.17165
2.5,1.69951,2.16382
2.51,1.69951,2.16139
2.52,1.69951,2.14902
2.53,1.69951,2.13177
2.54,1.69951,2.11735
2.55,1.69951,2.10424
2.56,1.69951,2.10437
2.57,1.69951,2.09042
2.58,1.69951,2.07171
2.59,1.69951,2.07333
2.6,1.69951,2.0563
2.61,1.69951,2.04171
2.62,1.6995,2.04348
2.63,1.69952,2.02101
2.64,1.69951,2.01139
2.65,1.6995,2.01055
2.66,1.69951,1.98958
2.67,1.69953,1.98109
2.68,1.6995,1.98108
2.69,1.69947,1.96824
2.7,1.69956,1.95634
2.71,1.69964,1.95072
2.72,1.69909,1.94789
2.73,1.70361,1.9212
2.74,1.71038,1.92078
2.75,1.71814,1.9202
2.76,1.71888,1.89336
2.77,1.71899,1.89083
2.78,1.71884,1.885
2.79,1.71884,1.87325
2.8,1.71889,1.86045
2.81,1.71888,1.85975
2.82,1.71886,1.85968
2.83,1.71887,1.83299
2.84,1.71888,1.82947
2.85,1.71887,1.82922
2.86,1.71886,1.82879
2.87,1.71887,1.80867
2.88,1.71888,1.79842
2.89,1.71886,1.79903
2.9,1.71887,1.78643
2.91,1.71888,1.77468
2.92,1.71887,1.7681
2.93,1.71886,1.76913
2.94,1.71888,1.76308
2.95,1.71888,1.75118
2.96,1.71885,1.73843
2.97,1.71886,1.73851
2.98,1.71891,1.73824
2.99,1.71888,1.7348
3,1.71875,1.7126
3.01,1.71891,1.70762
3.02,1.71939,1.70747
3.03,1.72707,1.70793
3.04,1.73368,1.69573
3.05,1.73865,1.68424
3.06,1.73807,1.67684
3.07,1.7382,1.67785
3.08,1.73828,1.67257
3.09,1.73823,1.66035
3.1,1.73821,1.64744
3.11,1.73823,1.6474
3.12,1.73824,1.6472
3.13,1.73822,1.64064
3.14,1.73823,1.61592
3.15,1.73824,1.61694
3.16,1.73823,1.6161
3.17,1.73823,1.61713
3.18,1.73823,1.59275
3.19,1.73823,1.58561
3.2,1.73823,1.58599
3.21,1.73823,1.58646
3.22,1.73823,1.58202
3.23,1.73822,1.56964
3.24,1.73824,1.55654
3.25,1.73825,1.55567
3.26,1.73808,1.55535
3.27,1.74113,1.55663
3.28,1.75433,1.53917
3.29,1.75777,1.52427
3.3,1.75757,1.52531
3.31,1.75759,1.52532
3.32,1.75761,1.52493
3.33,1.7576,1.52541
3.34,1.7576,1.51344
3.35,1.7576,1.50204
3.36,1.75759,1.49417
3.37,1.7576,1.49488
3.38,1.75761,1.49485
3.39,1.7576,1.49451
3.4,1.75757,1.49506
3.41,1.75762,1.48333
3.42,1.75767,1.47202
3.43,1.75746,1.46378
3.44,1.75742,1.46457
3.45,1.75975,1.46428
3.46,1.77613,1.46326
3.47,1.7769,1.4502
3.48,1.77713,1.43779
3.49,1.77693,1.43363
3.5,1.77692,1.43364
3.51,1.77698,1.43365
3.52,1.77697,1.43504
3.53,1.77695,1.41432
3.54,1.77696,1.40268
3.55,1.77696,1.40345
3.56,1.77694,1.40366
3.57,1.77703,1.40327
3.58,1.77674,1.40331
3.59,1.78473,1.39065
3.6,1.79595,1.3789
3.61,1.79632,1.37253
3.62,1.79634,1.37303
3.63,1.79631,1.37315
3.64,1.79633,1.37307
3.65,1.79632,1.37301
3.66,1.79629,1.37341
3.67,1.79634,1.36382
3.68,1.79644,1.34346
3.69,1.79596,1.34268
3.7,1.80093,1.34261
3.71,1.80635,1.34267
3.72,1.80586,1.34266
3.73,1.806,1.3426
3.74,1.80604,1.34258
3.75,1.80592,1.34275
3.76,1.80627,1.34316
3.77,1.80164,1.33749
3.78,1.79613,1.32549
3.79,1.79643,1.31266
3.8,1.79581,1.31251
3.81,1.79674,1.31215
3.82,1.79937,1.31213
3.83,1.81799,1.3122
3.84,1.82862,1.31226
3.85,1.8326,1.31226
3.86,1.83181,1.31221
3.87,1.82808,1.31215
3.88,1.82326,1.31217
3.89,1.81922,1.31237
3.9,1.8178,1.31263
3.91,1.82086,1.30782
3.92,1.83025,1.29556
3.93,1.84778,1.28258
3.94,1.85514,1.28201
3.95,1.85491,1.28168
3.96,1.85424,1.28172
3.97,1.8543,1.2818
3.98,1.85449,1.28182
3.99,1.85444,1.28179
4,1.85436,1.28178
4.01,1.85441,1.2818
4.02,1.85445,1.28179
4.03,1.8544,1.28176
4.04,1.85438,1.28176
4.05,1.85443,1.28184
4.06,1.85445,1.28195
4.07,1.85437,1.28171
4.08,1.85431,1.28031
4.09,1.85476,1.26725
4.1,1.85027,1.25459
4.11,1.8444,1.25112
4.12,1.84488,1.25117
4.13,1.84472,1.25136
4.14,1.84469,1.25142
4.15,1.84474,1.25139
4.16,1.84474,1.25134
4.17,1.84472,1.25133
4.18,1.84473,1.25136
4.19,1.84473,1.2514
4.2,1.84472,1.25138
4.21,1.84474,1.25132
4.22,1.84474,1.25129
4.23,1.84468,1.25138
4.24,1.84471,1.25164
4.25,1.84499,1.25157
4.26,1.84213,1.24641
4.27,1.83489,1.22061
4.28,1.83519,1.22144
4.29,1.835,1.22094
4.3,1.83503,1.22084
4.31,1.83507,1.22089
4.32,1.83505,1.22097
4.33,1.83504,1.22099
4.34,1.83505,1.22095
4.35,1.83505,1.22088
4.36,1.83505,1.22085
4.37,1.83505,1.22101
4.38,1.83505,1.22151
4.39,1.83505,1.21508
4.4,1.83505,1.20329
4.41,1.83505,1.19069
4.42,1.83505,1.19082
4.43,1.83505,1.19047
4.44,1.83505,1.19043
4.45,1.83505,1.1905
4.46,1.83505,1.19053
4.47,1.83505,1.19052
4.48,1.83505,1.1905
4.49,1.83505,1.19053
4.5,1.83505,1.19053
4.51,1.83505,1.19047
4.52,1.83505,1.19038
4.53,1.83505,1.19052
4.54,1.83505,1.19145
4.55,1.83505,1.17763
4.56,1.83505,1.15898
4.57,1.83505,1.1603
4.58,1.83505,1.16023
4.59,1.83505,1.16008
4.6,1.83505,1.16004
4.61,1.83505,1.16007
4.62,1.83505,1.16009
4.63,1.83504,1.16009
4.64,1.83505,1.16008
4.65,1.83507,1.16008
4.66,1.83503,1.16008
4.67,1.835,1.16008
4.68,1.8361,1.16007
4.69,1.84846,1.16008
4.7,1.85466,1.1601
4.71,1.85435,1.16008
4.72,1.85442,1.16005
4.73,1.85441,1.16005
4.74,1.85441,1.16013
4.75,1.85442,1.16025
4.76,1.85441,1.16003
4.77,1.8544,1.15841
4.78,1.85442,1.14538
4.79,1.85443,1.13264
4.8,1.85437,1.12946
4.81,1.85437,1.12947
4.82,1.85458,1.12966
4.83,1.85439,1.12971
4.84,1.85337,1.12968
4.85,1.83693,1.12964
4.86,1.83492,1.12964
4.87,1.8349,1.12966
4.88,1.83512,1.12968
4.89,1.83508,1.12966
4.9,1.83502,1.12965
4.91,1.83504,1.12965
4.92,1.83507,1.12967
4.93,1.83505,1.12967
4.94,1.83504,1.12966
4.95,1.83505,1.12964
4.96,1.83505,1.12965
4.97,1.83505,1.12968
4.98,1.83505,1.12968
4.99,1.83505,1.12965
5,1.83505,1.1296
5.01,1.83505,1.12964
5.02,1.83505,1.12983
5.03,1.83505,1.12997
5.04,1.83505,1.12597
5.05,1.83506,1.11346
5.06,1.83504,1.10041
5.07,1.83505,1.09938
5.08,1.83508,1.09909
5.09,1.83504,1.09916
5.1,1.83498,1.09925
5.11,1.83511,1.09927
5.12,1.83528,1.09923
5.13,1.83328,1.09921
5.14,1.82562,1.09922
5.15,1.81823,1.09924
5.16,1.81536,1.09924
5.17,1.8157,1.09923
5.18,1.81576,1.09922
5.19,1.81568,1.09923
5.2,1.81567,1.09923
5.21,1.8157,1.09923
5.22,1.8157,1.09923
5.23,1.81568,1.09924
5.24,1.81569,1.09925
5.25,1.8157,1.09913
5.26,1.81569,1.09932
5.27,1.81569,1.08205
5.28,1.81569,1.06841
5.29,1.81569,1.0689
5.3,1.81569,1.06881
5.31,1.81569,1.06879
5.32,1.81569,1.0688
5.33,1.81569,1.0688
5.34,1.81569,1.0688
5.35,1.81569,1.0688
5.36,1.81569,1.0688
5.37,1.81569,1.0688
5.38,1.81569,1.0688
5.39,1.81568,1.06879
5.4,1.81569,1.0688
5.41,1.8157,1.06881
5.42,1.81569,1.06881
5.43,1.81568,1.06879
5.44,1.8157,1.06878
5.45,1.8157,1.06881
5.46,1.81565,1.06885
5.47,1.81568,1.06883
5.48,1.81581,1.06866
5.49,1.81564,1.06848
5.5,1.81522,1.06987

File: src/reflectance/database_nk/NiSi.csv
photon energy (eV),n,k
0.09,6.06169,43.9068
0.1,5.77031,41.8376
0.11,5.49169,39.8603
0.12,5.2255,37.9726
0.13,4.97145,36.172
0.14,4.72923,34.4562
0.15,4.49852,32.8228
0.16,4.27904,31.2694
0.17,4.07046,29.7936
0.18,3.87248,28.3931
0.19,3.6848,27.0654
0.2,3.50711,25.8081
0.21,3.33911,24.619
0.22,3.18048,23.4955
0.23,3.03092,22.4353
0.24,2.89012,21.436
0.25,2.75778,20.4952
0.26,2.63359,19.6106
0.27,2.51725,18.7797
0.28,2.40845,18.0002
0.29,2.30687,17.2697
0.3,2.21222,16.5857
0.31,2.1322,15.8615
0.32,2.06447,15.3191
0.33,1.94866,14.7971
0.34,1.88517,14.1948
0.35,1.82288,13.6733
0.36,1.77408,13.2775
0.37,1.71986,12.8195
0.38,1.67152,12.3818
0.39,1.63149,12.2748
0.4,1.56455,11.8848
0.41,1.5317,11.5198
0.42,1.49737,11.204
0.43,1.46772,10.8922
0.44,1.43801,10.5819
0.45,1.41621,10.3094
0.46,1.398,10.0682
0.47,1.36325,9.75453
0.48,1.34872,9.48471
0.49,1.32894,9.26152
0.5,1.31391,8.98999
0.51,1.30367,8.75793
0.52,1.29724,8.56376
0.53,1.29384,8.34808
0.54,1.29424,8.09958
0.55,1.29437,7.92096
0.56,1.29463,7.69281
0.57,1.29984,7.56143
0.58,1.30463,7.38129
0.59,1.30925,7.20136
0.6,1.31411,7.02232
0.61,1.33102,6.86631
0.62,1.34013,6.77358
0.63,1.35024,6.67076
0.64,1.35987,6.54131
0.65,1.37395,6.40829
0.66,1.38771,6.27463
0.67,1.39989,6.1426
0.68,1.41596,6.05479
0.69,1.42663,5.91592
0.7,1.44181,5.82441
0.71,1.45725,5.73444
0.72,1.46283,5.64538
0.73,1.4702,5.53728
0.74,1.47909,5.41297
0.75,1.49223,5.32488
0.76,1.49807,5.23505
0.77,1.50834,5.14481
0.78,1.51313,5.05439
0.79,1.51803,4.96351
0.8,1.52256,4.90325
0.81,1.52616,4.8394
0.82,1.52541,4.74977
0.83,1.53233,4.66037
0.84,1.54517,4.57074
0.85,1.5584,4.47544
0.86,1.55888,4.45989
0.87,1.55898,4.40975
0.88,1.56279,4.36361
0.89,1.56537,4.27166
0.9,1.57024,4.18036
0.91,1.57528,4.1298
0.92,1.5799,4.05614
0.93,1.58865,3.96763
0.94,1.59771,3.88817
0.95,1.60648,3.84178
0.96,1.62232,3.74903
0.97,1.63313,3.70707
0.98,1.64863,3.61636
0.99,1.65798,3.56475
1,1.67126,3.51986
1.01,1.68693,3.45632
1.02,1.70526,3.3762
1.03,1.74206,3.32977
1.04,1.7632,3.23712
1.05,1.78897,3.1931
1.06,1.81317,3.14746
1.07,1.84054,3.10286
1.08,1.86597,3.02845
1.09,1.88812,2.98056
1.1,1.93698,2.93969
1.11,1.97174,2.89693
1.12,2.00202,2.85312
1.13,2.03661,2.80887
1.14,2.06978,2.76433
1.15,2.0991,2.71985
1.16,2.15875,2.67423
1.17,2.18861,2.67746
1.18,2.22273,2.63356
1.19,2.25754,2.58828
1.2,2.2921,2.57292
1.21,2.32539,2.55358
1.22,2.35469,2.50911
1.23,2.4142,2.46801
1.24,2.44417,2.47041
1.25,2.47798,2.47043
1.26,2.50739,2.47031
1.27,2.54202,2.47015
1.28,2.57159,2.47
1.29,2.59566,2.46991
1.3,2.63781,2.46988
1.31,2.65726,2.46993
1.32,2.67711,2.46999
1.33,2.69687,2.47005
1.34,2.7215,2.47008
1.35,2.74157,2.47005
1.36,2.75733,2.47001
1.37,2.7823,2.46996
1.38,2.79532,2.46994
1.39,2.80996,2.46995
1.4,2.8192,2.46999
1.41,2.83881,2.47004
1.42,2.851,2.47006
1.43,2.86054,2.47005
1.44,2.88227,2.47002
1.45,2.8909,2.46996
1.46,2.901,2.46992
1.47,2.91098,2.46992
1.48,2.92066,2.46996
1.49,2.92995,2.47006
1.5,2.93872,2.4702
1.51,2.95188,2.47041
1.52,2.95616,2.47066
1.53,2.96132,2.46865
1.54,2.96632,2.51218
1.55,2.97116,2.55752
1.56,2.97578,2.57309
1.57,2.97935,2.57304
1.58,2.97902,2.57275
1.59,2.97902,2.57255
1.6,2.97907,2.57245
1.61,2.97908,2.57245
1.62,2.97909,2.57257
1.63,2.97907,2.57281
1.64,2.97844,2.57314
1.65,2.96985,2.5712
1.66,2.96666,2.61475
1.67,2.96659,2.66007
1.68,2.9614,2.67559
1.69,2.95663,2.67549
1.7,2.95206,2.67519
1.71,2.94804,2.67501
1.72,2.93668,2.67495
1.73,2.92854,2.67496
1.74,2.92357,2.67501
1.75,2.91348,2.67505
1.76,2.90397,2.67503
1.77,2.89479,2.67494
1.78,2.88615,2.67474
1.79,2.87001,2.67435
1.8,2.86054,2.6739
1.81,2.85035,2.69333
1.82,2.84044,2.73805
1.83,2.8309,2.77935
1.84,2.82177,2.77708
1.85,2.81315,2.77713
1.86,2.79715,2.77725
1.87,2.78636,2.77737
1.88,2.771,2.77747
1.89,2.75592,2.77753
1.9,2.74567,2.77755
1.91,2.73648,2.77752
1.92,2.72783,2.77748
1.93,2.71202,2.77744
1.94,2.70117,2.77742
1.95,2.68575,2.77743
1.96,2.6707,2.77746
1.97,2.66048,2.7775
1.98,2.64941,2.77752
1.99,2.63655,2.77752
2,2.61597,2.77749
2.01,2.5979,2.77744
2.02,2.58838,2.7774
2.03,2.56801,2.7774
2.04,2.55702,2.77744
2.05,2.54421,2.77752
2.06,2.52661,2.77764
2.07,2.5068,2.77776
2.08,2.48818,2.77785
2.09,2.4787,2.77741
2.1,2.4585,2.7667
2.11,2.44735,2.72041
2.12,2.43479,2.67474
2.13,2.41669,2.67595
2.14,2.3997,2.67544
2.15,2.38488,2.67518
2.16,2.37502,2.67502
2.17,2.36023,2.67487
2.18,2.34614,2.67458
2.19,2.33484,2.67388
2.2,2.31808,2.67404
2.21,2.30953,2.62736
2.22,2.29978,2.58044
2.23,2.28963,2.57295
2.24,2.28492,2.57226
2.25,2.27666,2.57229
2.26,2.26798,2.57242
2.27,2.25499,2.57259
2.28,2.24887,2.57269
2.29,2.23941,2.57256
2.3,2.23466,2.57119
2.31,2.22995,2.56428
2.32,2.22193,2.46893
2.33,2.21453,2.47141
2.34,2.20632,2.47054
2.35,2.20196,2.47018
2.36,2.19697,2.47003
2.37,2.19198,2.4699
2.38,2.18712,2.46964
2.39,2.18245,2.46893
2.4,2.17802,2.46904
2.41,2.17345,2.42233
2.42,2.17008,2.37539
2.43,2.16061,2.36796
2.44,2.16135,2.36729
2.45,2.15657,2.36731
2.46,2.15199,2.36742
2.47,2.14886,2.36752
2.48,2.14561,2.36756
2.49,2.14105,2.3675
2.5,2.13633,2.36736
2.51,2.13709,2.36713
2.52,2.12749,2.36684
2.53,2.12415,2.36882
2.54,2.1248,2.32523
2.55,2.11794,2.27987
2.56,2.11177,2.26444
2.57,2.11192,2.26447
2.58,2.10672,2.26473
2.59,2.10176,2.2649
2.6,2.09986,2.26502
2.61,2.09931,2.26509
2.62,2.09078,2.26513
2.63,2.08769,2.26511
2.64,2.08768,2.26506
2.65,2.0882,2.26496
2.66,2.07917,2.26482
2.67,2.07534,2.26462
2.68,2.07564,2.26435
2.69,2.07578,2.26633
2.7,2.07323,2.22275
2.71,2.06316,2.17733
2.72,2.06358,2.16195
2.73,2.06343,2.16199
2.74,2.06337,2.16227
2.75,2.0629,2.16246
2.76,2.05447,2.16256
2.77,2.05106,2.16257
2.78,2.05119,2.16252
2.79,2.05122,2.16245
2.8,2.05129,2.16241
2.81,2.05117,2.16252
2.82,2.04994,2.16318
2.83,2.03913,2.1656
2.84,2.03916,2.10698
2.85,2.03894,2.05756
2.86,2.03894,2.0592
2.87,2.03897,2.05989
2.88,2.03899,2.06008
2.89,2.03899,2.06011
2.9,2.03898,2.06009
2.91,2.03897,2.06005
2.92,2.03898,2.06002
2.93,2.03899,2.06002
2.94,2.03898,2.06004
2.95,2.03898,2.06005
2.96,2.03898,2.06004
2.97,2.03898,2.06002
2.98,2.03898,2.05999
2.99,2.03898,2.05997
3,2.03898,2.06
3.01,2.03898,2.06007
3.02,2.03898,2.06018
3.03,2.03898,2.0603
3.04,2.03898,2.06041
3.05,2.03898,2.06
3.06,2.03898,2.04918
3.07,2.03898,2.00292
3.08,2.03898,1.95728
3.09,2.03898,1.95849
3.1,2.03898,1.95795
3.11,2.03898,1.95767
3.12,2.03899,1.95753
3.13,2.03898,1.95746
3.14,2.03897,1.95746
3.15,2.03897,1.95749
3.16,2.039,1.95754
3.17,2.03901,1.95757
3.18,2.03897,1.95758
3.19,2.03885,1.95757
3.2,2.03905,1.95754
3.21,2.0342,1.95752
3.22,2.02957,1.95751
3.23,2.0265,1.95752
3.24,2.02677,1.95753
3.25,2.02682,1.95756
3.26,2.0268,1.95757
3.27,2.02676,1.95757
3.28,2.02671,1.95755
3.29,2.0267,1.95752
3.3,2.02704,1.95751
3.31,2.0232,1.95751
3.32,2.01868,1.95753
3.33,2.01435,1.95756
3.34,2.01467,1.95758
3.35,2.0146,1.95758
3.36,2.01455,1.95755
3.37,2.01454,1.95751
3.38,2.01456,1.95748
3.39,2.01457,1.95748
3.4,2.01457,1.95751
3.41,2.01455,1.95758
3.42,2.01455,1.95766
3.43,2.01456,1.95773
3.44,2.01457,1.95774
3.45,2.01456,1.95756
3.46,2.01456,1.95618
3.47,2.01456,1.94917
3.48,2.01456,1.85389
3.49,2.01456,1.85647
3.5,2.01456,1.8556
3.51,2.01456,1.8552
3.52,2.01456,1.85503
3.53,2.01456,1.85496
3.54,2.01456,1.85495
3.55,2.01456,1.85499
3.56,2.01456,1.85505
3.57,2.01456,1.85509
3.58,2.01457,1.8551
3.59,2.01456,1.85509
3.6,2.01455,1.85505
3.61,2.01455,1.85503
3.62,2.01457,1.85501
3.63,2.01458,1.85502
3.64,2.01456,1.85504
3.65,2.01449,1.85507
3.66,2.01446,1.85508
3.67,2.01586,1.85508
3.68,2.02094,1.85506
3.69,2.02618,1.85503
3.7,2.02673,1.85501
3.71,2.02683,1.85501
3.72,2.02679,1.85504
3.73,2.02676,1.85507
3.74,2.02676,1.8551
3.75,2.02677,1.8551
3.76,2.02677,1.85507
3.77,2.02677,1.85501
3.78,2.02677,1.85494
3.79,2.02678,1.85489
3.8,2.02678,1.85491
3.81,2.02673,1.85506
3.82,2.02669,1.85595
3.83,2.02701,1.86009
3.84,2.02298,1.90741
3.85,2.01848,1.95469
3.86,2.01434,1.95645
3.87,2.01466,1.95734
3.88,2.01455,1.95759
3.89,2.01445,1.95766
3.9,2.01496,1.95766
3.91,2.0069,1.9576
3.92,2.00203,1.95754
3.93,2.00256,1.9575
3.94,1.99995,1.95749
3.95,1.99519,1.9575
3.96,1.99011,1.95753
3.97,1.9905,1.95756
3.98,1.98656,1.95758
3.99,1.98209,1.95757
4,1.97783,1.95755
4.01,1.97806,1.95752
4.02,1.97645,1.95751
4.03,1.9657,1.95751
4.04,1.96614,1.95753
4.05,1.96225,1.95756
4.06,1.95779,1.95757
4.07,1.95355,1.95757
4.08,1.95143,1.95755
4.09,1.94654,1.95752
4.1,1.94137,1.9575
4.11,1.94164,1.95751
4.12,1.93795,1.95753
4.13,1.93352,1.95756
4.14,1.92926,1.95758
4.15,1.92507,1.95758
4.16,1.91637,1.95755
4.17,1.91706,1.95751
4.18,1.91212,1.95748
4.19,1.90746,1.95747
4.2,1.90327,1.95751
4.21,1.89478,1.95758
4.22,1.89047,1.95767
4.23,1.88555,1.95775
4.24,1.88056,1.95777
4.25,1.87564,1.95757
4.26,1.87094,1.95532
4.27,1.86676,1.99296
4.28,1.85832,2.03718
4.29,1.85394,2.06167
4.3,1.8489,2.06067
4.31,1.84415,2.0602
4.32,1.83431,2.06001
4.33,1.82825,2.05993
4.34,1.82407,2.05992
4.35,1.81572,2.05996
4.36,1.81134,2.06002
4.37,1.80635,2.06007
4.38,1.80135,2.06009
4.39,1.79645,2.06008
4.4,1.79178,2.06004
4.41,1.78784,2.06
4.42,1.77579,2.05998
4.43,1.7685,2.05999
4.44,1.76369,2.06002
4.45,1.75873,2.06006
4.46,1.75385,2.06009
4.47,1.74919,2.06009
4.48,1.74501,2.06005
4.49,1.73675,2.05999
4.5,1.73076,2.05994
4.51,1.72105,2.05992
4.52,1.72208,2.05996
4.53,1.71283,2.06008
4.54,1.70651,2.06036
4.55,1.70232,2.06095
4.56,1.69411,2.06171
4.57,1.68953,2.0226
4.58,1.68446,1.95394
4.59,1.67951,1.95717
4.6,1.67486,1.95769
4.61,1.66764,1.95775
4.62,1.65954,1.95771
4.63,1.65165,1.95763
4.64,1.64569,1.95754
4.65,1.63559,1.95749
4.66,1.63084,1.95747
4.67,1.62595,1.95749
4.68,1.62135,1.95753
4.69,1.61712,1.95757
4.7,1.60903,1.95759
4.71,1.60312,1.95758
4.72,1.59295,1.95755
4.73,1.58822,1.95751
4.74,1.58338,1.95749
4.75,1.57874,1.9575
4.76,1.57379,1.95753
4.77,1.56037,1.95756
4.78,1.55557,1.95758
4.79,1.55032,1.95758
4.8,1.54566,1.95755
4.81,1.53675,1.95751
4.82,1.52989,1.95749
4.83,1.52565,1.9575
4.84,1.51776,1.95753
4.85,1.51283,1.95757
4.86,1.50769,1.95759
4.87,1.50302,1.95759
4.88,1.49419,1.95755
4.89,1.48914,1.95751
4.9,1.48868,1.95747
4.91,1.47779,1.95747
4.92,1.47575,1.95751
4.93,1.46501,1.95759
4.94,1.46021,1.95767
4.95,1.45539,1.95772
4.96,1.45265,1.95769
4.97,1.4522,1.95752
4.98,1.4412,1.95663
4.99,1.43934,1.95238
5,1.42841,1.90509
5.01,1.42911,1.85783
5.02,1.42141,1.85617
5.03,1.41591,1.85527
5.04,1.41615,1.85501
5.05,1.40831,1.85492
5.06,1.40379,1.85491
5.07,1.40425,1.85496
5.08,1.39385,1.85504
5.09,1.39185,1.8551
5.1,1.39049,1.85513
5.11,1.38168,1.85511
5.12,1.37963,1.85506
5.13,1.37901,1.85501
5.14,1.37377,1.85499
5.15,1.36865,1.85501
5.16,1.36744,1.85504
5.17,1.36624,1.85508
5.18,1.35745,1.85509
5.19,1.35517,1.85508
5.2,1.35422,1.85505
5.21,1.34333,1.85503
5.22,1.34332,1.85504
5.23,1.34317,1.85508
5.24,1.34044,1.8551
5.25,1.33067,1.85505
5.26,1.33099,1.85481
5.27,1.32998,1.85404
5.28,1.31897,1.85395
5.29,1.31879,1.80711
5.3,1.31861,1.7601
5.31,1.31766,1.75302
5.32,1.30888,1.75235
5.33,1.3063,1.75239
5.34,1.30596,1.75249
5.35,1.30073,1.75256
5.36,1.29571,1.75258
5.37,1.29412,1.75255
5.38,1.29329,1.75251
5.39,1.28459,1.75251
5.4,1.28193,1.75254
5.41,1.28192,1.75259
5.42,1.28218,1.75264
5.43,1.27757,1.75263
5.44,1.27305,1.75258
5.45,1.26982,1.75251
5.46,1.26663,1.75247
5.47,1.26207,1.75248
5.48,1.2574,1.75254
5.49,1.25771,1.75261
5.5,1.25798,1.75266

File: src/reflectance/database_nk/S1800.csv
photon energy (eV),n,k
1.20,1.6111609,0
1.25,1.6126636,0
1.30,1.6142278,0
1.35,1.6158532,0
1.40,1.6175401,0
1.45,1.6192886,0
1.5,1.6210983,0
1.55,1.6229695,0
1.6,1.6249021,0
1.65,1.6268961,0
1.7,1.6289517,0
1.75,1.6310686,0
1.80,1.6332471,0
1.85,1.635487,0
1.90,1.6377884,0
1.95,1.6401514,0
2.00,1.6425757,0
2.05,1.6450617,0
2.10,1.6476092,0
2.15,1.6502182,0
2.20,1.6528888,0
2.25,1.6556209,0
2.30,1.6584146,0
2.35,1.6612699,0
2.40,1.6641868,0
2.45,1.6671653,0
2.50,1.6702054,0
2.55,1.6733072,0
2.60,1.6764706,0
2.65,1.6796956,0
2.70,1.6829824,0
2.75,1.6863308,0
2.80,1.689741,0
2.85,1.6932129,0
2.90,1.6967465,0
2.95,1.7003418,0
3.00,1.7039989,0
3.05,1.7077178,0
3.10,1.7114985,0
3.15,1.715341,0
3.20,1.7192453,0
3.25,1.7232115,0
3.30,1.7272396,0
3.35,1.7313294,0
3.40,1.7354813,0
3.45,1.7396951,0
3.50,1.7439706,0
3.55,1.7483083,0
3.60,1.7527078,0
3.65,1.7571695,0
3.70,1.761693,0
3.75,1.7662786,0
3.80,1.7709264,0
3.85,1.775636,0
3.90,1.7804078,0
3.95,1.7852417,0
4.00,1.7901378,0
4.05,1.7950959,0
4.09,1.8001162,0
4.15,1.8051988,0
4.20,1.8103435,0
