Repository: lukezhr/ReflectanceCNN

# ReflectanceCNN
A CNN with high accuracy (R^2 score of 0.98 on simulated test data) for extracting optical constants (n and k) of multilayer thin film semiconductors from reflectance data.

File: src/reflectance/database_nk/igzo_111b.csv
photon energy (eV),n,k

3.74,2.31635564,0.127077958
3.72,2.32062406,0.125302082
3.7,2.31478999,0.11470577
3.68,2.30824642,0.110644459
3.66,2.30479688,0.106359363
3.64,2.30177178,0.099969812
3.62,2.29726137,0.0961623
3.6,2.29200717,0.087675395
3.58,2.28847185,0.086037545
3.56,2.28365509,0.076548034
3.54,2.2770186,0.068643966
3.52,2.27426242,0.063483557
3.5,2.27106007,0.059383721
3.48,2.26521087,0.054098323
3.46,2.26044295,0.041519055
3.44,2.25208456,0.03856535
3.42,2.24403803,0.031230014
3.4,2.23489579,0.027464523
3.38,2.22392811,0.024662122
3.36,2.21624357,0.023538185
3.34,2.20895842,0.023081313
3.32,2.20360661,0.021238422
3.3,2.19892887,0.020229757
3.28,2.19391311,0.017069202
3.26,2.19008037,0.015442138
3.24,2.18475416,0.012979976
3.22,2.17706796,0.011763925
3.2,2.17370746,0.009916597
3.18,2.16912432,0.008140254
3.16,2.16403543,0.007922697
3.14,2.16004007,0.006645759
3.12,2.15553603,0.005752439
3.1,2.15207984,0.005101632
3.08,2.14782106,0.003495002
3.06,2.14410329,0.00363824
3.04,2.14124555,0.002566664
3.02,2.13695295,0.00217939
3,2.13369289,0.001943159
2.98,2.12957167,0.002881516
2.96,2.1274982,0.001130167
2.94,2.12542042,0.001565618
2.92,2.12333666,0.001481618
2.9,2.12080988,0.000362197
2.88,2.1186855,0.000120527
2.86,2.1160567,0
2.84,2.11411129,0
2.82,2.11192023,0
2.8,2.10856146,0
2.78,2.10603811,0
2.76,2.10236935,0
2.74,2.10143224,0
2.72,2.09933206,0
2.7,2.09625284,0
2.68,2.09430499,0
2.66,2.09123747,0
2.64,2.09098579,0
2.62,2.0879561,0
2.6,2.08613945,0
2.58,2.08381009,0
2.56,2.08273253,0
2.54,2.08046074,0
2.52,2.07841977,0
2.5,2.07705663,0
2.48,2.07478141,0
2.46,2.07269606,0
2.44,2.07119087,0
2.42,2.06937917,0
2.4,2.06736412,0
2.38,2.06564962,0
2.36,2.06419392,0
2.34,2.06225589,0
2.32,2.06043592,0
2.3,2.05935838,0
2.28,2.05810184,0
2.26,2.05599774,0
2.24,2.05456063,0
2.22,2.05249754,0
2.2,2.05220652,2.79E-05
2.18,2.05054315,0
2.16,2.05008101,0.000291422
2.14,2.04630352,0.000146995
2.12,2.04493698,0.000382656
2.1,2.04436465,0.000461809
2.08,2.04223984,0.000479252
2.06,2.04119084,0.000534703
2.04,2.03981416,0.000364063
2.02,2.03783645,0.000659863
2,2.03683065,0.000545886
1.98,2.03562448,0.000795382
1.96,2.03476832,0.00081023
1.94,2.03300403,0.000980267
1.92,2.03225102,0.000931381
1.9,2.03090541,0.00110468
1.88,2.02997538,0.001182727
1.86,2.02865392,0.000964
1.84,2.02768471,0.001246529
1.82,2.02596865,0.001193794
1.8,2.0246005,0.001284201
1.78,2.02370414,0.001272526
1.76,2.02207794,0.001314254
1.74,2.02131491,0.001326469
1.72,2.02030663,0.001415686
1.7,2.01906309,0.001413733
1.68,2.01804835,0.001168317
1.66,2.01680104,0.000952197
1.64,2.01600518,0.001332843
1.62,2.01484366,0.001224426
1.6,2.01342079,0.000760722
1.58,2.0121482,0.00108382
1.56,2.01152159,0.000968546
1.54,2.01023585,0.001043497
1.52,2.00982028,0.000822298
1.5,2.00844711,0.000747115
1.48,2.00777116,0.000291776
1.46,2.00719509,0.000517108
1.44,2.00611032,0.000182086
1.42,2.00469077,9.31E-05
1.4,2.00622996,0
1.38,2.00500415,0
1.36,2.00093594,0
1.34,2.002262,0
1.32,2.00055762,0
1.3,2.00002391,0
1.28,1.99816788,0
1.26,1.99900353,0
1.24,1.99717691,0
1.22,1.99602771,0
1.2,1.99449407,0
1.18,1.99296852,0
1.16,1.9922941,0
1.14,1.99165681,0
1.12,1.99010473,0
1.1,1.98995481,0
1.08,1.98897416,0
1.06,1.98757347,0
1.04,1.98741084,0
1.02,1.98649386,0
1,1.98528398,0

File: src/reflectance/database_nk/igzo_111c.csv
photon energy (eV),n,k


3.74,2.31478385,0.13118793
3.72,2.31200483,0.12285057
3.7,2.30723917,0.11475377
3.68,2.30464202,0.110439379
3.66,2.30402481,0.103278595
3.64,2.29815897,0.09664549
3.62,2.29762907,0.092041115
3.6,2.28947025,0.089628349
3.58,2.28734238,0.083330972
3.56,2.28317432,0.073036507
3.54,2.2791149,0.068709673
3.52,2.2745152,0.062742911
3.5,2.27095475,0.057532267
3.48,2.2632202,0.048267705
3.46,2.25693421,0.046003064
3.44,2.25306786,0.039177336
3.42,2.24508857,0.035022043
3.4,2.23464481,0.029878928
3.38,2.22642201,0.027523342
3.36,2.22116176,0.024449319
3.34,2.21194268,0.023611884
3.32,2.20723352,0.022237849
3.3,2.20270061,0.0201473
3.28,2.19718433,0.019095176
3.26,2.19377964,0.017093894
3.24,2.18656197,0.012939811
3.22,2.18348573,0.011334173
3.2,2.17737165,0.010205367
3.18,2.17256787,0.00891997
3.16,2.16776996,0.007665969
3.14,2.16452935,0.007335129
3.12,2.16022042,0.005786484
3.1,2.15558193,0.005464107
3.08,2.15237814,0.004328173
3.06,2.14891794,0.003215963
3.04,2.14413484,0.002885846
3.02,2.13959879,0.002406578
3,2.13709715,0.00179961
2.98,2.13275268,0.002105856
2.96,2.13117489,0.002054295
2.94,2.12759036,0.001303944
2.92,2.12473391,0.001230795
2.9,2.12234591,0.001724202
2.88,2.11884002,0.001536031
2.86,2.11579472,0
2.84,2.11382456,0
2.82,2.11057015,0
2.8,2.10880823,0
2.78,2.10601736,0
2.76,2.10256684,0
2.74,2.10122834,0
2.72,2.09812623,0
2.7,2.09547558,0
2.68,2.09223425,0
2.66,2.09008037,0
2.64,2.08939684,0
2.62,2.0865768,0
2.6,2.08427663,0
2.58,2.08205136,0
2.56,2.08030868,0
2.54,2.07820219,0
2.52,2.07608024,0
2.5,2.07472104,0
2.48,2.07222607,0
2.46,2.07066752,0
2.44,2.06881754,0
2.42,2.0669484,0
2.4,2.06503934,0
2.38,2.06314357,0
2.36,2.06156252,0
2.34,2.05987462,0
2.32,2.0578846,0
2.3,2.05690192,0
2.28,2.05493194,0
2.26,2.05384718,0
2.24,2.05277203,0
2.22,2.05067532,0
2.2,2.04960925,0
2.18,2.04805548,0
2.16,2.04817144,0
2.14,2.04520063,0
2.12,2.04258279,0
2.1,2.04107554,0
2.08,2.04075877,0
2.06,2.03918521,0
2.04,2.03777114,0
2.02,2.03608175,0
2,2.03540152,0
1.98,2.03447912,3.82E-05
1.96,2.032713,0
1.94,2.03179821,0
1.92,2.0307921,0
1.9,2.02985994,0
1.88,2.02829142,0
1.86,2.02732538,0
1.84,2.02597405,0.000138888
1.82,2.02439177,0
1.8,2.02351349,0.000163332
1.78,2.02260088,0.000119908
1.76,2.02134828,0.000539241
1.74,2.02040956,0.000203295
1.72,2.01949792,0.000404888
1.7,2.01830353,9.77E-05
1.68,2.01740445,0.000136165
1.66,2.01620386,0.000356084
1.64,2.01530595,0
1.62,2.01447828,0.000157653
1.6,2.01331447,0
1.58,2.01261238,0.000237742
1.56,2.01075878,5.89E-05
1.54,2.01064959,0
1.52,2.00918706,0
1.5,2.00834537,0
1.48,2.00779079,0
1.46,2.0072307,0
1.44,2.00611717,0
1.42,2.00482446,0
1.4,2.00638323,0
1.38,2.00502687,0
1.36,2.00112773,0
1.34,2.00238456,0
1.32,2.00073927,0
1.3,2.00018987,0
1.28,1.99846111,0
1.26,1.99953216,0
1.24,1.99778563,0
1.22,1.9968371,0
1.2,1.99544869,0
1.18,1.99408439,0
1.16,1.99329866,0
1.14,1.99273379,0
1.12,1.99113765,0
1.1,1.99093312,0
1.08,1.98987946,0
1.06,1.988701,0
1.04,1.98871531,0
1.02,1.98742636,0
1,1.98693152,0

File: src/reflectance/database_nk/ir.csv
photon energy (eV),n,k
0.5,2.98,14.1
0.55,2.8275,12.76313
0.6,2.79,11.6
0.65,2.835,10.60688
0.7,2.93,9.78
0.75,3.040625,9.126875
0.8,3.14,8.61
0.85,3.180625,8.2075
0.9,3.19,7.88
0.95,3.18,7.57875
1,3.15,7.31
1.05,3.0975,7.06625
1.1,3.04,6.84
1.15,3,6.616875
1.2,2.96,6.41
1.25,2.908125,6.23375
1.3,2.85,6.07
1.35,2.7825,5.905625
1.4,2.72,5.74
1.45,2.675,5.56375
1.5,2.65,5.39
1.55,2.66,5.223125
1.6,2.68,5.08
1.65,2.69,4.9875
1.7,2.69,4.92
1.75,2.67,4.863125
1.8,2.64,4.81
1.85,2.60625,4.745
1.9,2.57,4.68
1.95,2.536875,4.6225
2,2.5,4.57
2.05,2.4525,4.524375
2.1,2.4,4.48
2.15,2.345625,4.431875
2.2,2.29,4.38
2.25,2.235,4.32125
2.3,2.18,4.26
2.35,2.12375,4.20125
2.4,2.07,4.14
2.45,2.0225,4.07125
2.5,1.98,4
2.55,1.943125,3.929375
2.6,1.91,3.86
2.65,1.878125,3.79375
2.7,1.85,3.73
2.75,1.82875,3.668125
2.8,1.81,3.61
2.85,1.79,3.5575
2.9,1.77,3.51
2.95,1.750625,3.46875
3,1.73,3.43
3.05,1.70625,3.390625
3.1,1.68,3.35
3.15,1.65,3.306875
3.2,1.62,3.26
3.25,1.59375,3.205625
3.3,1.57,3.15
3.35,1.54875,3.100625
3.4,1.53,3.05
3.45,1.51125,2.99125
3.5,1.5,2.93
3.55,1.505,2.868125
3.6,1.52,2.81
3.65,1.54375,2.759375
3.7,1.57,2.72
3.75,1.59125,2.700625
3.8,1.61,2.69
3.85,1.6275,2.6775
3.9,1.64,2.67
3.95,1.643125,2.6725
4,1.64,2.68
4.05,1.6325,2.69
4.1,1.62,2.7
4.15,1.603125,2.706875
4.2,1.58,2.71
4.25,1.54625,2.706875
4.3,1.51,2.7
4.35,1.480625,2.69125
4.4,1.45,2.68
4.45,1.41,2.666875
4.5,1.37,2.65
4.55,1.339375,2.625625
4.6,1.31,2.6
4.65,1.275,2.58125
4.7,1.24,2.56
4.75,1.20875,2.526875
4.8,1.18,2.49
4.85,1.153125,2.455
4.9,1.13,2.42
4.95,1.11375,2.384375
5,1.1,2.35
5.05,1.085,2.32
5.1,1.07,2.29
5.15,1.054375,2.255625
5.2,1.04,2.22
5.25,1.029375,2.184375
5.3,1.02,2.15
5.35,1.009375,2.119375
5.4,1,2.09
5.45,0.994375,2.059375
5.5,0.99,2.03
5.55,0.985,2.005
5.6,0.98,1.98
5.65,0.975,1.950625
5.7,0.97,1.92
5.75,0.96375,1.88875
5.8,0.96,1.86
5.85,0.965625,1.83875
5.9,0.97,1.82
5.95,0.96125,1.800625
6,0.95,1.78
6.05,0.94375,1.755625
6.1,0.94,1.73
6.15,0.939375,1.705
6.2,0.94,1.68
6.25,0.94,1.654375
6.3,0.94,1.63
6.35,0.939375,1.61
6.4,0.94,1.59
6.45,0.943125,1.5675
6.5,0.95,1.54

File: src/reflectance/database_nk/l-Si.csv
photon energy (eV),n,k
0.05,6.205879,8.03102
0.1,6.205879,8.03102
0.5,6.205879,8.03102
1.000000,6.205879,8.03102
1.157895,5.119723,7.1541
1.315789,4.354371,6.520982
1.473684,3.794571,6.043732
1.631579,3.372313,5.671801
1.789474,3.045519,5.374186
1.947368,2.787073,5.130868
2.105263,2.578871,4.928377
2.263158,2.408457,4.757322
2.421052,2.267028,4.610973
2.578947,2.148221,4.484377
2.736842,2.047343,4.373818
2.894737,1.960868,4.276451
3.052631,1.886102,4.190061
3.210526,1.820962,4.112902
3.368421,1.763813,4.043578
3.526316,1.713357,3.980959
3.68421,1.668553,3.924122
3.842105,1.628557,3.872305
4.000000,1.592679,3.824873

File: src/reflectance/database_nk/mo.csv
photon energy (eV),n,k
0.5,1.37,13.5
0.525,1.358477,12.82324
0.55,1.345,12.11719
0.575,1.339336,11.43066
0.6,1.35625,10.82687
0.625,1.385908,10.30191
0.65,1.417109,9.843125
0.675,1.449287,9.408067
0.7,1.48,8.99
0.725,1.502998,8.601181
0.75,1.539375,8.236485
0.775,1.590547,7.895127
0.8,1.62125,7.58375
0.825,1.647227,7.292109
0.85,1.685313,7.009687
0.875,1.715809,6.738831
0.9,1.74,6.48
0.925,1.78216,6.234348
0.95,1.832395,6.002177
0.975,1.886432,5.783916
1,1.94,5.58
1.025,1.988828,5.390859
1.05,2.041875,5.205625
1.075,2.098984,5.025078
1.1,2.16,4.85
1.125,2.224766,4.681172
1.15,2.293125,4.519375
1.175,2.364922,4.365391
1.2,2.44,4.22
1.225,2.517812,4.086328
1.25,2.59875,3.961875
1.275,2.682812,3.846484
1.3,2.77,3.74
1.325,2.862266,3.637969
1.35,2.956875,3.54625
1.375,3.053047,3.466406
1.4,3.15,3.4
1.425,3.250469,3.353672
1.45,3.34875,3.321875
1.475,3.442657,3.304141
1.5,3.53,3.3
1.525,3.604297,3.316406
1.55,3.669375,3.3425
1.575,3.724766,3.374844
1.6,3.77,3.41
1.625,3.800703,3.436719
1.65,3.821875,3.4625
1.675,3.834609,3.487031
1.7,3.84,3.51
1.725,3.839531,3.531875
1.75,3.83375,3.55125
1.775,3.823594,3.5675
1.8,3.81,3.58
1.825,3.794297,3.586172
1.85,3.776875,3.588125
1.875,3.758516,3.586015
1.9,3.74,3.58
1.925,3.722109,3.568672
1.95,3.705625,3.554375
1.975,3.691328,3.537891
2,3.68,3.52
2.025,3.673594,3.501875
2.05,3.67125,3.48375
2.075,3.673281,3.46625
2.1,3.68,3.45
2.125,3.697578,3.428984
2.15,3.718125,3.413125
2.175,3.739609,3.405703
2.2,3.76,3.41
2.225,3.779219,3.448047
2.25,3.7925,3.496875
2.275,3.797031,3.552266
2.3,3.79,3.61
2.325,3.75375,3.662735
2.35,3.70625,3.710625
2.375,3.650625,3.750703
2.4,3.59,3.78
2.425,3.530625,3.782266
2.45,3.47125,3.773125
2.475,3.41375,3.754922
2.5,3.36,3.73
2.525,3.318125,3.703047
2.55,3.28125,3.673125
2.575,3.24875,3.64164
2.6,3.22,3.61
2.625,3.193203,3.583515
2.65,3.169375,3.558125
2.675,3.14836,3.533672
2.7,3.13,3.51
2.725,3.114532,3.486953
2.75,3.10125,3.464375
2.775,3.089844,3.442109
2.8,3.08,3.42
2.825,3.070625,3.396328
2.85,3.0625,3.373125
2.875,3.055625,3.350859
2.9,3.05,3.33
2.925,3.046406,3.312969
2.95,3.04375,3.2975
2.975,3.041719,3.283281
3,3.04,3.27
3.025,3.036328,3.256562
3.05,3.033125,3.24375
3.075,3.030859,3.231563
3.1,3.03,3.22
3.125,3.03375,3.207891
3.15,3.03875,3.196875
3.175,3.044375,3.187422
3.2,3.05,3.18
3.225,3.053437,3.177422
3.25,3.05625,3.176875
3.275,3.058437,3.177891
3.3,3.06,3.18
3.325,3.060547,3.181563
3.35,3.060625,3.18375
3.375,3.06039,3.186563
3.4,3.06,3.19
3.425,3.060391,3.194063
3.45,3.060625,3.19875
3.475,3.060547,3.204062
3.5,3.06,3.21
3.525,3.058047,3.216953
3.55,3.055625,3.224375
3.575,3.052891,3.23211
3.6,3.05,3.24
3.625,3.047109,3.247109
3.65,3.044375,3.254375
3.675,3.041953,3.261953
3.7,3.04,3.27
3.725,3.039453,3.2775
3.75,3.039375,3.28625
3.775,3.039609,3.296875
3.8,3.04,3.31
3.825,3.041172,3.328984
3.85,3.041875,3.350625
3.875,3.041641,3.374453
3.9,3.04,3.4
3.925,3.036875,3.424453
3.95,3.03125,3.450625
3.975,3.0225,3.478984
4,3.01,3.51
4.025,2.990391,3.54961
4.05,2.966875,3.590626
4.075,2.939922,3.631328
4.1,2.91,3.67
4.125,2.87875,3.698672
4.15,2.845,3.724375
4.175,2.808749,3.747891
4.2,2.77,3.77
4.225,2.727969,3.795781
4.25,2.68375,3.82
4.275,2.637656,3.841719
4.3,2.59,3.86
4.325,2.540313,3.87
4.35,2.49,3.87625
4.375,2.439688,3.879375
4.4,2.39,3.88
4.425,2.342734,3.879922
4.45,2.296875,3.878125
4.475,2.252578,3.874766
4.5,2.21,3.87
4.525,2.17125,3.863594
4.55,2.13375,3.85625
4.575,2.096875,3.848281
4.6,2.06,3.84
4.625,2.020156,3.833281
4.65,1.979999,3.82625
4.675,1.939843,3.818594
4.7,1.9,3.81
4.725,1.861562,3.798984
4.75,1.82375,3.786875
4.775,1.786562,3.773828
4.8,1.75,3.76
4.825,1.714844,3.746328
4.85,1.68,3.731875
4.875,1.645157,3.716485
4.9,1.61,3.7
4.925,1.572266,3.681484
4.95,1.534375,3.661875
4.975,1.496797,3.641328
5,1.46,3.62
5.025,1.425625,3.598828
5.05,1.3925,3.576875
5.075,1.360625,3.553984
5.1,1.33,3.53
5.125,1.300625,3.503594
5.15,1.2725,3.47625
5.175,1.245625,3.448281
5.2,1.22,3.42
5.225,1.195625,3.3925
5.25,1.1725,3.365
5.275,1.150625,3.3375
5.3,1.13,3.31
5.325,1.111016,3.2825
5.35,1.093125,3.255
5.375,1.076172,3.2275
5.4,1.06,3.2
5.425,1.043711,3.172109
5.45,1.028188,3.144375
5.475,1.01357,3.116953
5.5,1,3.09
5.525,0.988477,3.064453
5.55,0.977937,3.039375
5.575,0.96818,3.01461
5.6,0.959,2.99
5.625,0.949688,2.964609
5.65,0.94075,2.939375
5.675,0.932187,2.914453
5.7,0.924,2.89
5.725,0.916148,2.866563
5.75,0.908688,2.84375
5.775,0.901633,2.821563
5.8,0.895,2.8
5.825,0.889156,2.779453
5.85,0.883625,2.759375
5.875,0.878281,2.73961
5.9,0.873,2.72
5.925,0.867656,2.700391
5.95,0.862125,2.680625
5.975,0.856281,2.660547
6,0.85,2.64
6.025,0.84539,2.621078
6.05,0.841892,2.603375
6.075,0.838948,2.586484
6.1,0.836,2.57
6.125,0.83043,2.5525
6.15,0.824562,2.535
6.175,0.818664,2.5175
6.2,0.813,2.5
6.225,0.808578,2.4825
6.25,0.804625,2.465
6.275,0.801109,2.4475
6.3,0.798,2.43
6.325,0.795305,2.41211
6.35,0.792938,2.394375
6.375,0.790852,2.376953
6.4,0.789,2.36
6.425,0.787336,2.343672
6.45,0.785813,2.328125
6.475,0.784383,2.313515
6.5,0.783,2.3

File: src/reflectance/database_nk/ni.csv
photon energy (eV),n,k
0.5,4.03,9.64
0.55,3.9,8.92
0.6,3.84,8.35
0.65,3.69,7.92
0.7,3.59,7.48
0.75,3.49,7.13
0.8,3.38,6.82
0.85,3.27,6.51
0.9,3.18,6.23
0.95,3.11,5.98
1,3.06,5.74
1.05,3.02125,5.546875
1.1,2.97,5.38
1.15,2.91125,5.233125
1.2,2.85,5.1
1.25,2.793125,4.97125
1.3,2.74,4.85
1.35,2.695625,4.734375
1.4,2.65,4.63
1.45,2.590625,4.54625
1.5,2.53,4.47
1.55,2.481875,4.388125
1.6,2.43,4.31
1.65,2.3575,4.245625
1.7,2.28,4.18
1.75,2.208125,4.09875
1.8,2.14,4.01
1.85,2.0775,3.915
1.9,2.02,3.82
1.95,1.966875,3.73375
2,1.92,3.65
2.05,1.881875,3.56375
2.1,1.85,3.48
2.15,1.82375,3.403125
2.2,1.8,3.33
2.25,1.774375,3.25875
2.3,1.75,3.19
2.35,1.729375,3.124375
2.4,1.71,3.06
2.45,1.68875,2.994375
2.5,1.67,2.93
2.55,1.658125,2.868125
2.6,1.65,2.81
2.65,1.644375,2.75875
2.7,1.64,2.71
2.75,1.635,2.659375
2.8,1.63,2.61
2.85,1.625,2.56375
2.9,1.62,2.52
2.95,1.614375,2.479375
3,1.61,2.44
3.05,1.609375,2.39875
3.1,1.61,2.36
3.15,1.61,2.329375
3.2,1.61,2.3
3.25,1.609375,2.265
3.3,1.61,2.23
3.35,1.614375,2.199375
3.4,1.62,2.17
3.45,1.625,2.13875
3.5,1.63,2.11
3.55,1.634375,2.089375
3.6,1.64,2.07
3.65,1.64875,2.044375
3.7,1.66,2.02
3.75,1.674375,2.0025
3.8,1.69,1.99
3.85,1.70625,1.983125
3.9,1.72,1.98
3.95,1.72625,1.978125
4,1.73,1.98
4.05,1.735625,1.989375
4.1,1.74,2
4.15,1.74125,2.005
4.2,1.74,2.01
4.25,1.73625,2.01875
4.3,1.73,2.03
4.35,1.721875,2.045625
4.4,1.71,2.06
4.45,1.69125,2.065625
4.5,1.67,2.07
4.55,1.65,2.08
4.6,1.63,2.09
4.65,1.61125,2.095625
4.7,1.59,2.1
4.75,1.56125,2.105625
4.8,1.53,2.11
4.85,1.500625,2.11125
4.9,1.47,2.11
4.95,1.435625,2.106875
5,1.4,2.1
5.05,1.364375,2.08625
5.1,1.33,2.07
5.15,1.299375,2.05625
5.2,1.27,2.04
5.25,1.239375,2.01625
5.3,1.21,1.99
5.35,1.18375,1.965625
5.4,1.16,1.94
5.45,1.13875,1.91
5.5,1.12,1.88
5.55,1.104375,1.854375
5.6,1.09,1.83
5.65,1.074375,1.805
5.7,1.06,1.78
5.75,1.049375,1.755625
5.8,1.04,1.73
5.85,1.029375,1.699375
5.9,1.02,1.67
5.95,1.013125,1.645625
6,1.01,1.63
6.05,1.006792,1.6105
6.1,1.003833,1.58825
6.15,1.001458,1.564375
6.2,1,1.54
6.25,1.001797,1.518672
6.3,1.004375,1.498125
6.35,1.007266,1.478516
6.4,1.01,1.46
6.45,1.012109,1.442735
6.5,1.013125,1.426875

File: src/reflectance/database_nk/os.csv
photon energy (eV),n,k
0.5,2.41,9.97
0.55,2.33,9.12
0.6,2.21,8.37
0.65,2.11,7.68
0.7,2.02,7.04
0.75,2,6.46
0.8,2,5.95
0.85,2.01,5.51
0.9,2.03,5.1
0.95,2.05,4.74
1,2.09,4.41
1.05,2.12,4.11
1.1,2.15,3.84
1.15,2.17,3.59
1.2,2.16,3.35
1.25,2.19,3.04
1.3,2.25,2.77
1.35,2.35,2.48
1.4,2.49,2.23
1.45,2.65,2.01
1.5,2.84,1.8
1.55,3.096666,1.668333
1.6,3.36,1.62
1.65,3.57,1.66
1.7,3.7,1.75
1.75,3.76,1.8
1.8,3.78,1.83
1.85,3.79,1.81
1.9,3.81,1.75
1.95,3.88,1.67
2,3.98,1.6
2.05,4.11,1.555
2.1,4.26,1.54
2.15,4.42125,1.5675
2.2,4.58,1.62
2.25,4.71375,1.679375
2.3,4.84,1.76
2.35,4.974999,1.870625
2.4,5.1,2.01
2.45,5.20125,2.183125
2.5,5.28,2.38
2.55,5.335001,2.588125
2.6,5.36,2.82
2.65,5.350625,3.102501
2.7,5.3,3.38
2.75,5.19625,3.59
2.8,5.05,3.78
2.85,4.871876,3.991249
2.9,4.65,4.18
2.95,4.35875,4.326875
3,4.05,4.4
3.05,3.75625,4.334375
3.1,3.51,4.21
3.15,3.375,4.078125
3.2,3.29,3.96
3.25,3.22,3.91
3.3,3.15,3.88
3.35,3.04,3.8425
3.4,2.93,3.79
3.45,2.84875,3.693125
3.5,2.79,3.59
3.55,2.7625,3.5125
3.6,2.75,3.45
3.65,2.7375,3.404375
3.7,2.73,3.37
3.75,2.72875,3.340625
3.8,2.73,3.32
3.85,2.73125,3.31
3.9,2.73,3.31
3.95,2.724375,3.320625
4,2.71,3.34
4.05,2.680625,3.369375
4.1,2.64,3.4
4.15,2.589375,3.421875
4.2,2.53,3.44
4.25,2.4625,3.459375
4.3,2.39,3.47
4.35,2.314375,3.460625
4.4,2.24,3.44
4.45,2.171875,3.4125
4.5,2.11,3.38
4.55,2.05625,3.345625
4.6,2.01,3.31
4.65,1.9725,3.27375
4.7,1.94,3.24
4.75,1.909375,3.213125
4.8,1.88,3.19
4.85,1.85125,3.16875
4.9,1.82,3.15
4.95,1.781875,3.135625
5,1.74,3.12
5.05,1.694375,3.0975
5.1,1.65,3.07
5.15,1.613125,3.035625
5.2,1.58,3
5.25,1.549375,2.969375
5.3,1.52,2.94
5.35,1.489375,2.909375
5.4,1.46,2.88
5.45,1.434375,2.855
5.5,1.41,2.83
5.55,1.384375,2.800625
5.6,1.36,2.77
5.65,1.34,2.74
5.7,1.32,2.71
5.75,1.294375,2.679375
5.8,1.27,2.65
5.85,1.254375,2.625
5.9,1.24,2.6
5.95,1.223125,2.5725
6,1.2,2.54
6.05,1.179875,2.511708
6.1,1.162,2.486417
6.15,1.145625,2.462917
6.2,1.13,2.44
6.25,1.111719,2.413437
6.3,1.09375,2.38625
6.35,1.076406,2.358438
6.4,1.06,2.33
6.45,1.044844,2.300938
6.5,1.03125,2.27125

File: src/reflectance/database_nk/pd.csv
photon energy (eV),n,k
0.5,4.1,11.44
0.55,3.945625,10.63688
0.6,3.8,9.96
0.65,3.261611,9.836403
0.7,3.038068,9.410989
0.75,3.001193,8.831679
0.8,2.949509,8.332067
0.85,2.860724,7.936326
0.9,2.787078,7.583685
0.95,2.7293,7.275399
1,2.679111,7.00139
1.05,2.616123,6.749094
1.1,2.540223,6.514457
1.15,2.466173,6.299675
1.2,2.400106,6.103319
1.25,2.348156,5.923958
1.3,2.349565,5.761533
1.35,2.350159,5.61212
1.4,2.311263,5.472562
1.45,2.200538,5.340015
1.5,2.082121,5.214392
1.55,2.014081,5.093524
1.6,1.974319,4.978076
1.65,1.941803,4.869014
1.7,1.902401,4.767202
1.75,1.866608,4.669277
1.8,1.837469,4.571035
1.85,1.813076,4.475248
1.9,1.792338,4.385938
1.95,1.773848,4.304184
2,1.75427,4.225546
2.05,1.726494,4.145302
2.1,1.69668,4.066112
2.15,1.673256,3.99105
2.2,1.658587,3.92101
2.25,1.64347,3.853351
2.3,1.617553,3.785291
2.35,1.587592,3.718661
2.4,1.558918,3.654907
2.45,1.535173,3.595024
2.5,1.52,3.54
2.55,1.499026,3.482723
2.6,1.474894,3.424637
2.65,1.451105,3.367486
2.7,1.429733,3.312518
2.75,1.41,3.26
2.8,1.393861,3.212413
2.85,1.378884,3.166867
2.9,1.363975,3.122114
2.95,1.348044,3.076908
3,1.33,3.03
3.05,1.316247,2.986595
3.1,1.304579,2.945794
3.15,1.290495,2.906372
3.2,1.274589,2.867824
3.25,1.26,2.83
3.3,1.250032,2.791976
3.35,1.242453,2.75466
3.4,1.237083,2.718694
3.45,1.233242,2.683969
3.5,1.23,2.65
3.55,1.226471,2.615891
3.6,1.222118,2.582824
3.65,1.214491,2.552083
3.7,1.205492,2.523045
3.75,1.200141,2.493892
3.8,1.203143,2.463092
3.85,1.208071,2.432239
3.9,1.210831,2.401746
3.95,1.210985,2.372288
4,1.209622,2.34507
4.05,1.206782,2.321571
4.1,1.202286,2.299036
4.15,1.194739,2.27483
4.2,1.185902,2.249582
4.25,1.179386,2.225536
4.3,1.178177,2.204134
4.35,1.1795,2.183935
4.4,1.184484,2.163515
4.45,1.189116,2.144085
4.5,1.188377,2.127095
4.55,1.177215,2.113892
4.6,1.162977,2.102228
4.65,1.150213,2.091251
4.7,1.138587,2.079949
4.75,1.128302,2.066947
4.8,1.120193,2.050719
4.85,1.111815,2.033492
4.9,1.10095,2.016525
4.95,1.088259,1.999843
5,1.074247,1.983791
5.05,1.059154,1.968473
5.1,1.043254,1.953114
5.15,1.026261,1.937142
5.2,1.009475,1.920437
5.25,0.994888,1.902695
5.3,0.983174,1.883772
5.35,0.972195,1.864033
5.4,0.959623,1.843555
5.45,0.947027,1.82264
5.5,0.935963,1.801802
5.55,0.927097,1.781156
5.6,0.92,1.76
5.65,0.916037,1.736981
5.7,0.912512,1.713744
5.75,0.907061,1.691348
5.8,0.898834,1.6703
5.85,0.89,1.65
5.9,0.881368,1.630348
5.95,0.873749,1.611243
6,0.867952,1.592583
6.05,0.863749,1.574412
6.1,0.860912,1.556772
6.15,0.859211,1.539707
6.2,0.858421,1.523261
6.25,0.858313,1.507478
6.3,0.858657,1.492398
6.35,0.859225,1.478066
6.4,0.859791,1.464529
6.45,0.860125,1.451825
6.5,0.86,1.44

File: src/reflectance/database_nk/rh.csv
photon energy (eV),n,k
0.5,4.2,16.1
0.55,3.97,14.7
0.6,3.87,13.5
0.65,3.77,12.6
0.7,3.67,11.7
0.75,3.63,11
0.8,3.63,10.3
0.85,3.64,9.81
0.9,3.62,9.36
0.95,3.69,8.94
1,3.71,8.67
1.05,3.705227,8.451596
1.1,3.667061,8.262453
1.15,3.599651,8.094261
1.2,3.507148,7.938704
1.25,3.390627,7.78491
1.3,3.260769,7.630011
1.35,3.132685,7.470117
1.4,3.010415,7.305285
1.45,2.894074,7.136986
1.5,2.785246,6.96725
1.55,2.685421,6.801052
1.6,2.59505,6.640725
1.65,2.5096,6.483036
1.7,2.426399,6.326744
1.75,2.353489,6.173856
1.8,2.29847,6.025032
1.85,2.250964,5.882925
1.9,2.202153,5.751435
1.95,2.156467,5.627814
2,2.115602,5.510406
2.05,2.07927,5.399506
2.1,2.048357,5.295231
2.15,2.020788,5.197586
2.2,1.992339,5.107434
2.25,1.963908,5.023285
2.3,1.939835,4.9414
2.35,1.920865,4.861032
2.4,1.904788,4.784137
2.45,1.890567,4.711901
2.5,1.87733,4.647034
2.55,1.864184,4.591758
2.6,1.848453,4.547043
2.65,1.82763,4.516929
2.7,1.801262,4.491099
2.75,1.767115,4.45914
2.8,1.727268,4.425732
2.85,1.682826,4.39325
2.9,1.634827,4.360171
2.95,1.585294,4.325195
3,1.533283,4.287282
3.05,1.475623,4.244974
3.1,1.414052,4.197926
3.15,1.353635,4.146124
3.2,1.2967,4.089964
3.25,1.243968,4.031136
3.3,1.196282,3.970581
3.35,1.151197,3.907667
3.4,1.10709,3.842196
3.45,1.067814,3.775802
3.5,1.036875,3.71
3.55,1.011458,3.644198
3.6,0.991709,3.577213
3.65,0.973561,3.512073
3.7,0.950551,3.453125
3.75,0.926959,3.397513
3.8,0.909182,3.341603
3.85,0.895631,3.285201
3.9,0.881796,3.22799
3.95,0.867531,3.17126
4,0.854879,3.118718
4.05,0.844879,3.071405
4.1,0.839483,3.027259
4.15,0.839536,2.985189
4.2,0.839701,2.942104
4.25,0.836377,2.894958
4.3,0.829462,2.848133
4.35,0.815316,2.805267
4.4,0.801081,2.763529
4.45,0.794417,2.720714
4.5,0.79067,2.678716
4.55,0.785236,2.639768
4.6,0.780776,2.60254
4.65,0.782362,2.564731
4.7,0.787612,2.527088
4.75,0.790547,2.491951
4.8,0.79043,2.459171
4.85,0.79,2.426091
4.9,0.79,2.392559
4.95,0.79,2.363008
5,0.79,2.339519
5.05,0.79,2.316008
5.1,0.79,2.288205
5.15,0.789983,2.259369
5.2,0.789384,2.22997
5.25,0.789846,2.202692
5.3,0.794135,2.182493
5.35,0.799027,2.164346
5.4,0.80063,2.142106
5.45,0.800275,2.118343
5.5,0.8,2.096949
5.55,0.8,2.078315
5.6,0.800377,2.062643
5.65,0.800587,2.048844
5.7,0.798648,2.032957
5.75,0.794012,2.013885
5.8,0.788997,1.996265
5.85,0.784741,1.982373
5.9,0.779182,1.968082
5.95,0.771281,1.951317
6,0.76,1.93

File: src/reflectance/database_nk/si020.csv
photon energy (eV),n,k
1.5,3.678472,0.009135
1.525,3.689279,0.020108
1.55,3.694959,0.013717
1.575,3.704029,0.011666
1.6,3.71575,0.01456
1.625,3.722878,0.009757
1.65,3.730917,0.008008
1.675,3.743664,0.008025
1.7,3.753325,0.017958
1.725,3.763476,0.015776
1.75,3.774355,0.012
1.775,3.784745,0.01291
1.8,3.795856,0.014032
1.825,3.80722,0.014173
1.85,3.820659,0.011455
1.875,3.833667,0.013233
1.9,3.844974,0.013304
1.925,3.858689,0.014169
1.95,3.871984,0.013767
1.975,3.885907,0.015359
2,3.899874,0.016161
2.025,3.913469,0.016272
2.05,3.928569,0.015513
2.075,3.944902,0.017
2.1,3.960393,0.017578
2.125,3.976542,0.018413
2.15,3.994502,0.018059
2.175,4.01209,0.019249
2.2,4.029437,0.021937
2.225,4.048703,0.021839
2.25,4.067845,0.022501
2.275,4.088689,0.021792
2.3,4.109455,0.023553
2.325,4.131145,0.022827
2.35,4.153345,0.024218
2.375,4.176767,0.025521
2.4,4.199507,0.027986
2.425,4.224123,0.030107
2.45,4.251607,0.031255
2.475,4.280551,0.034388
2.5,4.308727,0.0374
2.525,4.337383,0.040627
2.55,4.368057,0.047354
2.575,4.402419,0.049947
2.6,4.43508,0.055328
2.625,4.470671,0.060578
2.65,4.5098,0.061452
2.675,4.549086,0.066584
2.7,4.591051,0.068744
2.725,4.630522,0.079575
2.75,4.676562,0.08619
2.775,4.72194,0.095182
2.8,4.770236,0.100896
2.825,4.824911,0.107831
2.85,4.872398,0.127044
2.875,4.933186,0.129818
2.9,4.994434,0.14245
2.925,5.056164,0.160738
2.95,5.125987,0.170833
2.975,5.196965,0.186971
3,5.278863,0.202925
3.025,5.356235,0.231767
3.05,5.449767,0.259309
3.075,5.543185,0.297191
3.1,5.64924,0.326218
3.125,5.76395,0.384837
3.15,5.896666,0.440185
3.175,6.041495,0.485552
3.2,6.191273,0.587397
3.225,6.369389,0.695231
3.25,6.548326,0.870735
3.275,6.734851,1.067847
3.3,6.899451,1.403771
3.325,7.003661,1.749717
3.35,6.988883,2.162712
3.375,6.821333,2.561705
3.4,6.562545,2.868795
3.425,6.251048,3.03744
3.45,5.96691,3.104938
3.475,5.752351,3.092264
3.5,5.600564,3.056025
3.525,5.486843,3.028376
3.55,5.428559,3.018388
3.575,5.36288,3.007801
3.6,5.310019,3.005141
3.625,5.277265,3.008895
3.65,5.247273,3.031661
3.675,5.21848,3.049714
3.7,5.176715,3.082619
3.725,5.159397,3.111611
3.75,5.134727,3.146384
3.775,5.119562,3.17437
3.8,5.090693,3.21286
3.825,5.065794,3.258152
3.85,5.067718,3.285754
3.875,5.051442,3.34679
3.9,5.032111,3.392103
3.925,5.034582,3.443878
3.95,5.039221,3.492339
3.975,5.033726,3.575236
4,5.029444,3.645336
4.025,5.024218,3.744033
4.05,5.025072,3.827451
4.075,5.009243,3.941296
4.1,4.986189,4.066576
4.125,4.985252,4.206089
4.15,4.927568,4.364352
4.175,4.884872,4.547588
4.2,4.790618,4.740092
4.225,4.659426,4.949227
4.25,4.454446,5.141782
4.275,4.204666,5.271745
4.3,3.925602,5.353345
4.325,3.668086,5.346955
4.35,3.40611,5.332395
4.375,3.232079,5.279617
4.4,3.036998,5.232917
4.425,2.876675,5.15814
4.45,2.722568,5.111434
4.475,2.574228,5.030816
4.5,2.426347,4.941309
4.525,2.293326,4.855108
4.55,2.187938,4.735124
4.575,2.099216,4.659003
4.6,2.014457,4.543103
4.625,1.953718,4.439004
4.65,1.898731,4.340671
4.675,1.854074,4.262399
4.7,1.825345,4.175496

File: src/reflectance/database_nk/si100.csv
photon energy (eV),n,k
1.5,3.701329,0.015006
1.525,3.71198,0.00203
1.55,3.721047,0.005995
1.575,3.728008,0.005216
1.6,3.759829,0.000521
1.625,3.760386,0.000879
1.65,3.757385,0.001659
1.675,3.757212,0.001179
1.7,3.782431,0.000543
1.725,3.784816,0.003219
1.75,3.798174,0.002691
1.775,3.808949,0.001552
1.8,3.808949,0.001552
1.825,3.834386,0.002439
1.85,3.845924,0.002419
1.875,3.845924,0.002419
1.9,3.845924,0.002419
1.925,3.884592,0.002097
1.95,3.884592,0.002097
1.975,3.884592,0.002097
2,3.884592,0.002097
2.025,3.884592,0.002097
2.05,3.95838,0.003955
2.075,3.97478,0.002518
2.1,3.991577,0.003704
2.125,4.008075,0.003923
2.15,4.026725,0.004736
2.175,4.045,0.005096
2.2,4.064253,0.005999
2.225,4.082774,0.006735
2.25,4.1034,0.008333
2.275,4.12564,0.006594
2.3,4.145647,0.009904
2.325,4.16996,0.008808
2.35,4.193399,0.009951
2.375,4.214923,0.009854
2.4,4.240698,0.011301
2.425,4.269934,0.014652
2.45,4.296065,0.020586
2.475,4.326155,0.023176
2.5,4.359189,0.024016
2.525,4.38774,0.028475
2.55,4.4217,0.032639
2.575,4.456843,0.034596
2.6,4.492474,0.040159
2.625,4.529305,0.045627
2.65,4.570951,0.048014
2.675,4.612227,0.056451
2.7,4.653687,0.0622
2.725,4.699671,0.070183
2.75,4.745595,0.080827
2.775,4.791558,0.089766
2.8,4.844723,0.09658
2.825,4.902706,0.102704
2.85,4.956607,0.116552
2.875,5.017847,0.127413
2.9,5.087041,0.139216
2.925,5.155517,0.149936
2.95,5.225241,0.17983
2.975,5.301233,0.198318
3,5.383459,0.220714
3.025,5.477077,0.253658
3.05,5.5763,0.268734
3.075,5.67583,0.319582
3.1,5.787914,0.380924
3.125,5.913385,0.458601
3.15,6.04644,0.530793
3.175,6.203672,0.625263
3.2,6.360344,0.764793
3.225,6.513689,0.904995
3.25,6.673619,1.128017
3.275,6.800922,1.415246
3.3,6.851887,1.756979
3.325,6.813747,2.106645
3.35,6.636778,2.424252
3.375,6.426715,2.660904
3.4,6.18415,2.801346
3.425,5.990997,2.866705
3.45,5.834812,2.884276
3.475,5.687397,2.887731
3.5,5.603267,2.888021
3.525,5.51039,2.889932
3.55,5.457016,2.90003
3.575,5.408185,2.913052
3.6,5.368095,2.941528
3.625,5.328523,2.960886
3.65,5.303593,2.970189
3.675,5.269576,3.011435
3.7,5.239826,3.042173
3.725,5.221914,3.075669
3.75,5.208463,3.107109
3.775,5.198955,3.148243
3.8,5.188462,3.193011
3.825,5.172728,3.232049
3.85,5.161982,3.286987
3.875,5.149319,3.327956
3.9,5.125154,3.387868
3.925,5.134149,3.456394
3.95,5.139838,3.529199
3.975,5.147456,3.620909
4,5.124614,3.701371
4.025,5.120859,3.792968
4.05,5.120612,3.9232
4.075,5.101899,4.040287
4.1,5.069976,4.179571
4.125,5.035186,4.352293
4.15,4.975198,4.526185
4.175,4.881763,4.703593
4.2,4.71896,4.888432
4.225,4.537279,5.070127
4.25,4.306113,5.21006
4.275,4.048222,5.288648
4.3,3.796382,5.313011
4.325,3.575756,5.293797
4.35,3.359313,5.264399
4.375,3.183239,5.215312
4.4,3.02152,5.14833
4.425,2.880156,5.091894
4.45,2.704312,5.029664
4.475,2.576036,4.941581
4.5,2.448796,4.8501
4.525,2.352166,4.768384
4.55,2.265853,4.667546
4.575,2.172899,4.573357
4.6,2.110722,4.468942
4.625,2.056021,4.39534
4.65,2.016676,4.309268
4.675,1.97267,4.226438
4.7,1.917782,4.146703

File: src/reflectance/database_nk/si150.csv
photon energy (eV),n,k
1.5,3.773358,6.6e-005
1.525,3.774298,7.2e-005
1.55,3.776459,0.000702
1.575,3.776558,0.000249
1.6,3.778607,0.000662
1.625,3.761095,0.000525
1.65,3.771095,0.005252
1.675,3.781964,0.000693
1.7,3.794255,0.006125
1.725,3.805413,0.003809
1.75,3.815001,0.003735
1.775,3.831149,0.000863
1.8,3.835645,0.001359
1.825,3.835645,0.001359
1.85,3.835645,0.001359
1.875,3.835645,0.001359
1.9,3.835645,0.001359
1.925,3.902855,0.002742
1.95,3.914593,0.001247
1.975,3.931678,0.003031
2,3.946202,0.002773
2.025,3.962387,0.003316
2.05,3.977394,0.003869
2.075,3.994336,0.00314
2.1,4.010207,0.003782
2.125,4.028184,0.004533
2.15,4.046302,0.004542
2.175,4.066669,0.003865
2.2,4.085626,0.004834
2.225,4.105791,0.00698
2.25,4.126337,0.006726
2.275,4.146674,0.00817
2.3,4.169736,0.011167
2.325,4.193024,0.010974
2.35,4.216105,0.011192
2.375,4.240192,0.014521
2.4,4.268181,0.017132
2.425,4.294879,0.018166
2.45,4.32319,0.023489
2.475,4.356393,0.02537
2.5,4.384542,0.031864
2.525,4.41856,0.034883
2.55,4.452038,0.037604
2.575,4.487375,0.041252
2.6,4.524445,0.04503
2.625,4.562594,0.05195
2.65,4.603377,0.059405
2.675,4.647397,0.065264
2.7,4.688217,0.071018
2.725,4.73397,0.080823
2.75,4.78402,0.086112
2.775,4.834013,0.09762
2.8,4.883518,0.112265
2.825,4.940176,0.123063
2.85,5.002641,0.132158
2.875,5.062829,0.146832
2.9,5.134194,0.15471
2.925,5.201828,0.177529
2.95,5.275463,0.205054
2.975,5.356314,0.230108
3,5.439085,0.2603
3.025,5.536076,0.292819
3.05,5.631032,0.328934
3.075,5.743371,0.37642
3.1,5.85892,0.444738
3.125,5.996691,0.507783
3.15,6.132038,0.602834
3.175,6.265268,0.743298
3.2,6.414899,0.886208
3.225,6.561456,1.077804
3.25,6.670803,1.329489
3.275,6.750588,1.638895
3.3,6.741304,1.952325
3.325,6.640641,2.258819
3.35,6.450919,2.493121
3.375,6.252307,2.664221
3.4,6.054658,2.769931
3.425,5.885662,2.806031
3.45,5.750516,2.839658
3.475,5.647968,2.832871
3.5,5.562523,2.846985
3.525,5.487749,2.854143
3.55,5.437267,2.868157
3.575,5.388748,2.893462
3.6,5.361236,2.904071
3.625,5.324873,2.95048
3.65,5.297535,2.969104
3.675,5.270275,3.00498
3.7,5.255322,3.034916
3.725,5.245614,3.081335
3.75,5.21805,3.12403
3.775,5.197875,3.15573
3.8,5.184484,3.203842
3.825,5.173904,3.257243
3.85,5.169727,3.301841
3.875,5.153174,3.354217
3.9,5.137856,3.429048
3.925,5.146047,3.489433
3.95,5.138973,3.571534
3.975,5.141459,3.661884
4,5.126512,3.752176
4.025,5.132556,3.852121
4.05,5.105958,3.979329
4.075,5.081816,4.108375
4.1,5.04236,4.261109
4.125,4.98152,4.407101
4.15,4.918586,4.593632
4.175,4.790433,4.777781
4.2,4.625227,4.937463
4.225,4.418705,5.092231
4.25,4.189491,5.205087
4.275,3.938915,5.255683
4.3,3.711645,5.282105
4.325,3.498813,5.239309
4.35,3.316127,5.193245
4.375,3.152175,5.151444
4.4,2.977485,5.103328
4.425,2.822122,5.009149
4.45,2.672493,4.967399
4.475,2.545701,4.872436
4.5,2.462701,4.785917
4.525,2.354658,4.694443
4.55,2.262313,4.615012
4.575,2.186224,4.523975
4.6,2.129789,4.442537
4.625,2.075653,4.35853
4.65,2.024199,4.27268
4.675,1.987007,4.195132
4.7,1.948259,4.128633

File: src/reflectance/database_nk/si200.csv
photon energy (eV),n,k
1.5,3.764148,0.03028
1.525,3.764148,0.03028
1.55,3.764148,0.03028
1.575,3.764148,0.03028
1.6,3.764148,0.03028
1.625,3.764148,0.03028
1.65,3.764148,0.03028
1.675,3.789786,0.002616
1.7,3.802938,0.008019
1.725,3.814156,0.003256
1.75,3.824146,0.00334
1.775,3.837893,0.002521
1.8,3.848567,0.003142
1.825,3.860802,0.002068
1.85,3.873181,0.00444
1.875,3.886067,0.002677
1.9,3.898868,0.004038
1.925,3.913899,0.0038
1.95,3.92824,0.002559
1.975,3.942442,0.003349
2,3.957457,0.003857
2.025,3.974236,0.003112
2.05,3.989104,0.005068
2.075,4.006584,0.004442
2.1,4.022867,0.005825
2.125,4.041008,0.004256
2.15,4.059626,0.007378
2.175,4.07912,0.008318
2.2,4.097934,0.01208
2.225,4.117903,0.009841
2.25,4.138915,0.009878
2.275,4.160955,0.013056
2.3,4.184705,0.012461
2.325,4.208926,0.012613
2.35,4.231502,0.014803
2.375,4.25722,0.017613
2.4,4.284892,0.022318
2.425,4.311601,0.024561
2.45,4.342906,0.02768
2.475,4.37449,0.031247
2.5,4.404552,0.035834
2.525,4.437098,0.040393
2.55,4.472838,0.04039
2.575,4.509508,0.043216
2.6,4.546897,0.051623
2.625,4.584075,0.060618
2.65,4.625841,0.06844
2.675,4.668601,0.072529
2.7,4.713495,0.081912
2.725,4.761711,0.088622
2.75,4.809896,0.100495
2.775,4.860686,0.10993
2.8,4.916267,0.123013
2.825,4.970322,0.137257
2.85,5.036036,0.140698
2.875,5.095994,0.166216
2.9,5.162072,0.18667
2.925,5.238416,0.208878
2.95,5.313505,0.225587
2.975,5.396199,0.25604
3,5.478597,0.292099
3.025,5.578559,0.328052
3.05,5.677244,0.383853
3.075,5.78306,0.433259
3.1,5.900997,0.50208
3.125,6.0285,0.606159
3.15,6.163254,0.694041
3.175,6.31357,0.827025
3.2,6.431868,1.017285
3.225,6.552725,1.237607
3.25,6.648595,1.476165
3.275,6.667942,1.792377
3.3,6.593308,2.084849
3.325,6.463738,2.339046
3.35,6.287513,2.523155
3.375,6.127709,2.643868
3.4,5.956722,2.715342
3.425,5.811409,2.758868
3.45,5.697945,2.783866
3.475,5.606987,2.798972
3.5,5.526289,2.821167
3.525,5.471464,2.832486
3.55,5.428277,2.852162
3.575,5.373414,2.873847
3.6,5.35727,2.891822
3.625,5.312974,2.926932
3.65,5.286967,2.960508
3.675,5.261364,2.995631
3.7,5.237346,3.024057
3.725,5.227606,3.072206
3.75,5.199804,3.105594
3.775,5.190616,3.14487
3.8,5.189884,3.202403
3.825,5.162949,3.261456
3.85,5.166227,3.306692
3.875,5.141718,3.369381
3.9,5.132783,3.443665
3.925,5.15038,3.498318
3.95,5.13675,3.590355
3.975,5.129812,3.675371
4,5.116449,3.773301
4.025,5.09701,3.876163
4.05,5.094711,4.012712
4.075,5.057609,4.148374
4.1,5.008336,4.290083
4.125,4.925663,4.45666
4.15,4.833962,4.623308
4.175,4.692082,4.80546
4.2,4.537716,4.95187
4.225,4.31961,5.085829
4.25,4.09042,5.180622
4.275,3.855751,5.197667
4.3,3.640163,5.191291
4.325,3.427428,5.162262
4.35,3.251104,5.125768
4.375,3.092164,5.078523
4.4,2.925997,5.030657
4.425,2.783515,4.939246
4.45,2.664435,4.864435
4.475,2.553446,4.81432
4.5,2.441937,4.709465
4.525,2.359615,4.632919
4.55,2.257198,4.542156
4.575,2.202089,4.463373
4.6,2.133074,4.379676
4.625,2.085508,4.302265
4.65,2.035974,4.220462
4.675,2.001055,4.148713
4.7,1.964633,4.088515

File: src/reflectance/database_nk/si250.csv
photon energy (eV),n,k
1.5,3.77,0.0001
1.525,3.770247,0.000319
1.55,3.772684,0.000638
1.575,3.772439,0.000739
1.6,3.772439,0.000739
1.625,3.773052,0.001227
1.65,3.773052,0.001227
1.675,3.773052,0.001227
1.7,3.773052,0.001227
1.725,3.773052,0.001227
1.75,3.834613,0.002386
1.775,3.834613,0.002386
1.8,3.858779,0.003513
1.825,3.872095,0.003064
1.85,3.886229,0.004982
1.875,3.89836,0.00499
1.9,3.911595,0.004197
1.925,3.927469,0.003763
1.95,3.941007,0.004324
1.975,3.955901,0.004697
2,3.971489,0.004516
2.025,3.987411,0.005989
2.05,4.004124,0.006387
2.075,4.020545,0.00704
2.1,4.037873,0.006574
2.125,4.05651,0.008139
2.15,4.076778,0.007523
2.175,4.093975,0.01105
2.2,4.115092,0.009947
2.225,4.136108,0.011591
2.25,4.157063,0.014244
2.275,4.179747,0.013304
2.3,4.202868,0.014131
2.325,4.226155,0.018656
2.35,4.252653,0.020529
2.375,4.277563,0.024454
2.4,4.306707,0.027377
2.425,4.335019,0.031578
2.45,4.365512,0.034698
2.475,4.395685,0.040137
2.5,4.429842,0.039988
2.525,4.461727,0.046816
2.55,4.49728,0.050183
2.575,4.535326,0.056233
2.6,4.569289,0.067938
2.625,4.614326,0.066132
2.65,4.655319,0.078021
2.675,4.698856,0.085631
2.7,4.742886,0.094395
2.725,4.792624,0.0976
2.75,4.839213,0.11618
2.775,4.890704,0.130003
2.8,4.949852,0.131904
2.825,5.008482,0.152443
2.85,5.067517,0.165554
2.875,5.131618,0.184062
2.9,5.202889,0.203361
2.925,5.276121,0.233851
2.95,5.354505,0.251198
2.975,5.436625,0.295302
3,5.528668,0.319986
3.025,5.621991,0.376061
3.05,5.727877,0.421169
3.075,5.833405,0.482809
3.1,5.956625,0.567588
3.125,6.083132,0.664348
3.15,6.203925,0.794649
3.175,6.346947,0.935887
3.2,6.471963,1.12512
3.225,6.556459,1.359613
3.25,6.599599,1.63599
3.275,6.589797,1.920965
3.3,6.507142,2.175866
3.325,6.362339,2.387606
3.35,6.181973,2.53296
3.375,6.029889,2.636867
3.4,5.872885,2.703446
3.425,5.755007,2.739793
3.45,5.653172,2.770964
3.475,5.581622,2.779582
3.5,5.507315,2.787667
3.525,5.453707,2.829154
3.55,5.409933,2.84308
3.575,5.370038,2.866549
3.6,5.355048,2.900433
3.625,5.31262,2.923177
3.65,5.284417,2.953945
3.675,5.254567,2.991572
3.7,5.241434,3.04541
3.725,5.217885,3.074295
3.75,5.209255,3.116486
3.775,5.190182,3.166966
3.8,5.189358,3.204215
3.825,5.192792,3.26756
3.85,5.154732,3.314489
3.875,5.1482,3.379559
3.9,5.142435,3.449596
3.925,5.140065,3.539963
3.95,5.127591,3.618729
3.975,5.128918,3.706679
4,5.104366,3.800555
4.025,5.102758,3.917685
4.05,5.055862,4.047474
4.075,5.027258,4.195084
4.1,4.971161,4.35037
4.125,4.888423,4.511779
4.15,4.77889,4.686819
4.175,4.638037,4.829962
4.2,4.449195,4.974108
4.225,4.223371,5.078628
4.25,3.98919,5.150223
4.275,3.779313,5.153147
4.3,3.575446,5.145821
4.325,3.392293,5.126213
4.35,3.196787,5.074262
4.375,3.057307,5.018447
4.4,2.922872,4.981102
4.425,2.772307,4.894349
4.45,2.658931,4.834949
4.475,2.547353,4.750322
4.5,2.440685,4.674782
4.525,2.366199,4.58376
4.55,2.28209,4.500612
4.575,2.222469,4.418359
4.6,2.160857,4.349344
4.625,2.10498,4.275105
4.65,2.063948,4.197791
4.675,2.032773,4.132113
4.7,1.995703,4.062401
